Repository: Rinny-Hi/ai2020_dfn_fitting

# Enertech 셀 DFN 파라미터 피팅

Enertech 파우치셀의 OCP, GITT, EIS, HPPC, 충·방전 데이터를 이용해 PyBaMM의 Ai2020 DFN 기준 모델을 검토하고 파라미터를 식별한 연구 저장소입니다. 초기 노트북, 후속 분석 스크립트, 원본 데이터 일부, 날짜별 결과를 함께 보존합니다.

## 2026-10-23 최종 A모델

[최종 A모델 패키지](outputs/261023_final_a_model/README_KO.md)는 후속 충전 프로토콜 최적화의 초기 모델을 고정합니다. 최종 조합은 **Ai2020 음극 OCP + 실측 양극 GITT OCP + 단위 보정 Ai2020 전해질**, `k_n=5.54×10^-7`, `k_p=4.37×10^-7`, `b_n=2.914`입니다. ORegan2022 전해질, 경험적 hysteresis, `k_n+b_n` voltage fitting은 최종 모델에 적용하지 않습니다.

0.5C·1C·2C 충·방전의 실험 branch 시간 10–90% 기준 전체 RMSE/MAE는 **18.39/14.26 mV**입니다. 전체 원시구간 RMSE/MAE는 41.02/23.97 mV이므로 “20 mV 이하”는 중앙 구간 통합값에만 사용합니다. 전체 파라미터 CSV, 조건별 오차, 그림과 Chapter 1–2 노트북을 같은 폴더에 보존했습니다.

## 2026-10-21 결과 기록

[2026-10-21 결과 스냅샷](outputs/README_KO.md)의 ORegan2022 전해질 및 fitted `k_n` 조합은 당시 권고 이력이며, 2026-10-23 최종 A모델을 대체하지 않습니다.

## 2026-10-20 현재 결과

오늘 확정한 1단계 OCP/window 흐름, ORegan2022 `b_n=2.914` 시작 fitting 및
GITT/Ai2020 `Dsn` 교차 비교는 [2026-10-20 결과 요약](261020_결과_요약.md)에
정리했습니다.

- [1단계 OCP·stoichiometry 간결본](261020_Ai2020_1단계_OCP_Stoichiometry_간결본.ipynb)
- [ORegan2022 b_n=2.914 시작 fitting](results/261020_oregan_bn2914_start_fit/README_KO.md)
- [GITT/Ai2020 Dsn 교차 비교](results/261020_final_dsn_ai2020_vs_gitt/README_KO.md)

현재 OCP 선정은 **Ai2020 graphite 음극 + 실험 GITT 양극**이다. `Dsn`은 두 후보의
동적 차이가 미미하지만 대상 전극의 실험 anchor라는 근거로 GITT 값을 유지한다.
ORegan2022 `b_n=2.914`를 공식 fitting 시작점으로 사용하고 2.5/2.45를
multi-start 교차검증에 사용한다.

## 2026-10-19 현재 결과

현대차 제출용 재현 흐름과 음극 OCP 후보 비교는 [2026-10-19 결과 요약](261019_결과_요약.md)에서 시작합니다. 핵심 실행 파일은 다음과 같습니다.

- [S1–S3 현대차 제출용 간결본](261019_Ai2020_S1_S3_현대차제출용_간결본.ipynb)
- [S1–S2 상세 fitting 흐름](261019_Ai2020_S1_S2_fitting_flow.ipynb)
- [Ai2020/실험 저율 음극 OCP 동일 파이프라인 비교](results/261019_lowrate_anode_full_pipeline_comparison/README_KO.md)

현재 선정은 **실험 GITT 양극 + Ai2020 graphite 음극 OCP**입니다. 실험 저율 음극 OCP도 S3–S7a까지 동일하게 검토했지만, 절대 stoichiometry 축이 독립적으로 측정되지 않았고 Ai2020의 전극 inventory를 이용해 환산되어 기준모델 채택은 보류했습니다.

## 2026-10-08 집 Codex 연결용 기준

현재 진행 범위는 **September 제외, SOC 2–98% stoichiometry 검토, 공통 overlap geometry 반영, parameter fitting 직전까지**입니다. 집에서 이어할 때는 [2026-10-08 인수인계](261008_HOME_CODEX_HANDOFF_KO.md)와 [2–98% 실행 노트북](261008_Enertech_Ai2020_피팅전_P0_2-98.ipynb)을 먼저 사용하세요. 아래의 2026-09-27 post-fit 문서는 과거 피팅 분기의 기록으로 보존합니다.

**과거 post-fit 분기를 확인할 때는 [2026-09-27 인수인계](260927_HANDOFF_CURRENT_STATE_KO.md)와 [physical-time 피팅 결과](results/260927_charge_physical_time_final/README_KO.md)를 사용합니다.** 이전 노트북과 결과 폴더는 실험 당시의 가정을 기록하므로 이 분기의 최신 기준과 다를 수 있습니다.

# 2026-10-21까지의 DFN 결과 스냅샷

이 폴더는 2026-10-21까지 생성한 간결본, 현대차 미팅 PPT, 그림, 수치 CSV 및 검토 보고서를 보존한다. 숫자를 읽을 때는 **최종 권고 조합**과 이후 발표 자료용 **Ai2020 전해질 중간 단계**를 구분해야 한다.

## 최종 권고 조합

- Ai2020 음극 OCP + 측정 양극 GITT OCP + ORegan2022 전해질.
- GITT `D_sn=4.170774×10⁻¹⁴`, `D_sp=6.888175×10⁻¹⁴ m²/s`; 최신 양극 `k_p=4.768215585×10⁻⁷` 고정.
- `b_n=2.5` 고정 후 0.5/1/2C **충전**으로 `k_n=9.7028×10⁻⁷` 피팅. 방전 3곡선은 독립 검증.
- 6곡선 전구간 RMSE 37.14 mV, 방전 검증 RMSE 31.74 mV, 2C 방전 RMSE 21.41 mV. 1C 충전 계산 최저 음극 전위는 −3.33 mV로, SoC 약 79% 이후 짧은 구간에서 0 mV를 하회한다.
- 판단 근거: [최종 선정 보고서](ORegan2022_Ai2020_최종선정_및_SoC음극전위.md), [최신 방법·오차 검토](ORegan2022_Ai2020_최종결과_방법검토.md), [조건별 오차 CSV](ORegan2022_Ai2020_최종_3단계_조건별_RMSE_MAE.csv), [충방전 그래프](ORegan2022_Ai2020_최종_충방전6곡선.png), [음극 전위 그래프](ORegan2022_Ai2020_최종_SoC별음극전위.png).
- 열람용 간결본: [양방향 검증 간결본](261021_Ai2020_DFN_ORegan_양방향검증_간결본.ipynb), [전체 단계 간결본](261021_Ai2020_DFN_최종_간결본.ipynb). 발표용: [최신 검증 PPT](261021_미팅자료_Ai2020_ORegan_최신검증본.pptx).

## 후속 발표 자료용 Ai2020 전해질 중간 단계

- Stage 1의 De/입자반경 → OCP/window → 측정 양극 OCP 변경은 [영문 6곡선 그래프](Stage1_dynamic_voltage_0p5C_1C_2C_English.png), [전체 오차표](Stage1_dynamic_voltage_full_error_table_English.png), [중앙 오차표](Stage1_dynamic_voltage_central_error_table_English.png) 및 [수치 CSV](Stage1_De_RpRn_OCP_window_양극OCP_3단계_동적전압_RMSE_MAE.csv)에 있다. 이 Stage 1의 “중앙”은 **전달 용량 10–70%** 기준이다.
- Stage 2에서 사용자가 지정한 EIS 초기 `k_n=5.54×10⁻⁷`, `b_n=2.914` 고정, 최신 `k_p=4.768215585×10⁻⁷`으로 시작하여 **`k_n`만** 충전 피팅했다. 피팅값은 `6.977111568×10⁻⁷`이다. `b_n`은 피팅하지 않았다.
- 해당 중간 단계의 충전 전구간 RMSE는 43.81→42.48 mV, 독립 방전은 30.41→31.03 mV, 6곡선 중앙 RMSE는 16.03→19.81 mV이다. 여기서 중앙은 전달 용량 10–70%의 고정 시간 구간이다. 충전 점수만으로 개선을 주장하지 않으며, 이 결과는 위 최종 권고 조합을 대체하지 않는다.
- [단계별 영문 표](Stage2_intermediate_kn554_to_charge_fit_table_English.png), [수치 CSV](Stage2_intermediate_kn554_to_charge_fit_summary_English.csv), [초기/피팅 음극 전위 그래프](Stage2_kn554_initial_vs_kn_only_fit_anode_potential_SoC.png), [전위 요약 CSV](Stage2_kn554_initial_vs_kn_only_fit_anode_potential_summary.csv).

## 재현 범위

그림/표 생성 및 DFN 실행에 사용한 스크립트는 [`../work/`](../work/)에 있다. 저장된 CSV 기반 영문 그림·표는 `work/make_stage1_dynamic_english.py`, `work/make_stage2_user_kn554_fit_tables.py` 등으로 재생성할 수 있다. DFN 전 구간을 처음부터 다시 계산하려면 일부 외부 원본 Excel이 필요하다. 특히 `work/stage2_setup_probe.py`는 `work/stage2_inputs/`의 저율 데이터, Cell 6-6 동적 데이터, 양극 GITT 7-7/7-8 원본을 읽으며 이 큰 원본들은 이 Git 스냅샷에 포함하지 않았다. 결과 CSV/그림은 당시 실행 결과이지, 이 클론만으로 재계산을 완료했다는 주장이 아니다.

최신 미팅 PPT는 기존 슬라이드를 기반으로 만든 한 개 버전만 올렸다. PPT 그림/표와 계산 근거를 확인할 때는 같은 이름의 CSV와 위 보고서를 함께 참조한다.

File: outputs/261020_Ai2020_1단계_OCP_Stoichiometry_Measured_Anode_비교.ipynb (part 1 of 2)
# Ai2020 기반 DFN 모델 — 1단계 OCP 비교

**목적:** 공통 물리 보정 후 Ai2020 음극, 측정 저율 음극, 측정 GITT 양극 OCP와 각 stoichiometry window의 영향을 같은 데이터로 비교한다.

1. Ai2020 음극·양극 OCP와 공개 window
2. Ai2020 음극·양극 OCP와 재최적화 window
3. Ai2020 음극 + 측정 양극 GITT OCP와 재최적화 window
4. **측정 저율 음극 + 같은 측정 양극 GITT OCP와 재최적화 window**

3과 4는 양극 OCP, geometry, 수송·반응 파라미터, 전류, 평가 구간을 공유한다. 음극 OCP와 그에 따른 window·inventory 차이를 함께 평가한다. `D_s`, `k`, Bruggeman 및 전해질 parameter set의 fitting은 범위 밖이다.

## 0. 실행 환경과 입력 파일

아래 7개 파일을 노트북과 같은 폴더에 둔다. 여섯 번째 파일은 [저장소의 통합 Excel](https://github.com/Rinny-Hi/ai2020_dfn_fitting/blob/main/260902%20Enertech%EC%85%80%20%EB%8D%B0%EC%9D%B4%ED%84%B0%20%EB%AA%A8%EC%9D%8C.xlsx)이며 `ANODE_LOWRATE`(v1/v2 충·방전)와 `PARAMETER_PRIOR` 시트를 사용한다.

- `260610 저율데이터 1.xlsx`
- `260610 저율데이터 2.xlsx`
- `260808 Eneterch셀 열화데이터 v1 6-6.xlsx`
- `260816 Positive GITT 7-7.xlsx`
- `260816 Positive GITT 7-8.xlsx`
- `260902 Enertech셀 데이터 모음.xlsx`
- `Ai2020_Anode_DRT_Frequency_Origin_Paste.xlsx` (4절 N3/N4 적분)

측정 음극은 **저율 half-cell OCP**를 사용한다. 신규 음극 GITT OCP는 절대 stoichiometry 기준이 확정되지 않아 이 비교에 포함하지 않는다.

```
%pip install -q pybamm==26.7.1.0 openpyxl

from pathlib import Path
import warnings

import matplotlib.pyplot as plt
import numpy as np
import pandas as pd
import pybamm
from IPython.display import display
from scipy.integrate import cumulative_trapezoid
from scipy.optimize import differential_evolution, minimize

warnings.filterwarnings("ignore", message="Workbook contains no default style")
REQUIRED_PYBAMM = "26.7.1.0"
if pybamm.__version__ != REQUIRED_PYBAMM:
    raise RuntimeError(
        f"PyBaMM {REQUIRED_PYBAMM}이 필요합니다. 현재 버전: {pybamm.__version__}"
    )

FULL_CELL_LOW_RATE_FILES = [
    "260610 저율데이터 1.xlsx",
    "260610 저율데이터 2.xlsx",
]
DYNAMIC_FILE = "260808 Eneterch셀 열화데이터 v1 6-6.xlsx"
CATHODE_GITT_FILES = [
    "260816 Positive GITT 7-7.xlsx",
    "260816 Positive GITT 7-8.xlsx",
]
MEASURED_ANODE_BOOK = "260902 Enertech셀 데이터 모음.xlsx"
required_files = FULL_CELL_LOW_RATE_FILES + [DYNAMIC_FILE] + CATHODE_GITT_FILES + [MEASURED_ANODE_BOOK]
missing_files = [name for name in required_files if not Path(name).exists()]
if missing_files:
    raise FileNotFoundError("업로드가 필요한 파일: " + ", ".join(missing_files))

print("PyBaMM:", pybamm.__version__)
print("입력 파일 확인:", len(required_files), "개")
```

PyBaMM: 26.7.1.0
입력 파일 확인: 6 개

```
# [0-2] C/50 qOCV와 Cell 6-6의 0.5C/1C/2C 원본 데이터 불러오기
TEST_C_RATES = (0.5, 1.0, 2.0)
SOC_GRID = np.linspace(0.0, 1.0, 1001)
DYNAMIC_STEP_INDEX = {
    (0.5, True): 7,
    (0.5, False): 10,
    (1.0, True): 12,
    (1.0, False): 15,
    (2.0, True): 17,
    (2.0, False): 20,
}


def clean_curve(horizontal, vertical):
    horizontal = np.asarray(horizontal, dtype=float).reshape(-1)
    vertical = np.asarray(vertical, dtype=float).reshape(-1)
    valid = np.isfinite(horizontal) & np.isfinite(vertical)
    order = np.argsort(horizontal[valid], kind="stable")
    horizontal = horizontal[valid][order]
    vertical = vertical[valid][order]
    unique_horizontal, inverse = np.unique(horizontal, return_inverse=True)
    if len(unique_horizontal) == len(horizontal):
        return horizontal, vertical
    return unique_horizontal, np.bincount(inverse, weights=vertical) / np.bincount(inverse)


def mean_overlap(curves, number_of_points=3001):
    lower = max(curve[0].min() for curve in curves)
    upper = min(curve[0].max() for curve in curves)
    grid = np.linspace(lower, upper, number_of_points)
    values = np.vstack([np.interp(grid, *curve) for curve in curves])
    return grid, values.mean(axis=0)


def load_full_cell_low_rate(file_names):
    charge_curves, discharge_curves = [], []
    charge_capacities, discharge_capacities = [], []

    for file_name in file_names:
        data = pd.read_excel(file_name, sheet_name="record")
        contiguous_step = data["Step Type"].astype(str).ne(
            data["Step Type"].astype(str).shift()
        ).cumsum()
        branches = {"CC Chg": [], "CC DChg": []}

        for _, branch in data.groupby(contiguous_step):
            step_type = str(branch["Step Type"].iloc[0])
            if step_type not in branches:
                continue
            capacity = pd.to_numeric(branch["Capacity(Ah)"], errors="coerce").to_numpy(float)
            voltage = pd.to_numeric(branch["Voltage(V)"], errors="coerce").to_numpy(float)
            current = float(pd.to_numeric(branch["Current(A)"], errors="coerce").median())
            valid = np.isfinite(capacity) & np.isfinite(voltage)
            capacity, voltage = capacity[valid], voltage[valid]
            if len(capacity) < 50 or capacity.max() < 2.2 or abs(current) > 0.06:
                continue

            end_capacity = float(capacity.max())
            branch_soc = (
                capacity / end_capacity
                if step_type == "CC Chg"
                else 1.0 - capacity / end_capacity
            )
            branch_soc, voltage = clean_curve(branch_soc, voltage)
            branches[step_type].append(
                (end_capacity, np.interp(SOC_GRID, branch_soc, voltage))
            )

        # 첫 방전은 부분 초기충전 직후이므로 제외한다.
        for capacity, voltage in branches["CC Chg"]:
            charge_capacities.append(capacity)
            charge_curves.append(voltage)
        for capacity, voltage in branches["CC DChg"][1:]:
            discharge_capacities.append(capacity)
            discharge_curves.append(voltage)

    mean_charge = np.mean(charge_curves, axis=0)
    mean_discharge = np.mean(discharge_curves, axis=0)
    return {
        "charge": mean_charge,
        "discharge": mean_discharge,
        "qocv": 0.5 * (mean_charge + mean_discharge),
        "capacity_ah": float(
            0.5 * (np.mean(charge_capacities) + np.mean(discharge_capacities))
        ),
        "number_of_charge_curves": len(charge_curves),
        "number_of_discharge_curves": len(discharge_curves),
    }


def load_dynamic_data(file_name):
    step = pd.read_excel(file_name, sheet_name="step")
    record = pd.read_excel(file_name, sheet_name="record")
    record["Date"] = pd.to_datetime(record["Date"])
    experiment = {}

    for key, step_index in DYNAMIC_STEP_INDEX.items():
        branch_row = step[
            (step["Cycle Index"] == 1) & (step["Step Index"] == step_index)
        ].iloc[0]
        previous_row = step[
            (step["Cycle Index"] == 1)
            & (step["Step Number"] == int(branch_row["Step Number"]) - 1)
        ].iloc[0]

        branch = record[
            (record["Date"] >= pd.to_datetime(branch_row["Oneset Date"]))
            & (record["Date"] <= pd.to_datetime(branch_row["End Date"]))
            & (record["Step Type"].astype(str) == str(branch_row["Step Type"]))
        ].copy()
        previous_rest = record[
            (record["Date"] >= pd.to_datetime(previous_row["Oneset Date"]))
            & (record["Date"] <= pd.to_datetime(previous_row["End Date"]))
            & (record["Step Type"].astype(str) == "Rest")
        ].copy()

        time_min = (
            branch["Date"] - branch["Date"].iloc[0]
        ).dt.total_seconds().to_numpy(float) / 60.0
        capacity = pd.to_numeric(branch["Capacity(Ah)"], errors="coerce").to_numpy(float)
        capacity = capacity - capacity[0]
        experiment[key] = {
            "time_min": time_min,
            "voltage_v": pd.to_numeric(branch["Voltage(V)"], errors="coerce").to_numpy(float),
            "capacity_ah": capacity,
            "current_a": abs(float(pd.to_numeric(branch["Current(A)"], errors="coerce").median())),
            "rest_voltage_v": float(pd.to_numeric(previous_rest["Voltage(V)"], errors="coerce").iloc[-1]),
        }
    return experiment


low_rate_data = load_full_cell_low_rate(FULL_CELL_LOW_RATE_FILES)
CELL_CAPACITY_AH = low_rate_data["capacity_ah"]
experimental_curves = load_dynamic_data(DYNAMIC_FILE)

print(f"C/50 charge curves    : {low_rate_data['number_of_charge_curves']}")
print(f"C/50 discharge curves : {low_rate_data['number_of_discharge_curves']}")
print(f"Cell capacity          : {CELL_CAPACITY_AH:.6f} Ah")
```

C/50 charge curves    : 8
C/50 discharge curves : 8
Cell capacity          : 2.356528 Ah

## 1. 공통 기반 고정

모든 OCP 후보에 동일하게 적용한다.

- Ai2020 electrolyte diffusivity: 원 구현의 단위 해석에 따라 `× 10⁻⁴`
- 음극 평균 입자반경: **3.6920 μm**
- 양극 평균 입자반경: **4.2390 μm**
- 전극 겹침 면적: `45.4 mm × 51.0 mm × 34면`

위 입자반경은 **첨부 노트북의 실행 코드값**이다. 브랜치 간결본의 3.7542/4.2387 μm와 다르므로, 브랜치에 저장된 수치를 이번 실행 결과로 인용하지 않는다.

```
FARADAY_CONSTANT = 96485.33212
NEGATIVE_RADIUS_M = 3.692e-6
POSITIVE_RADIUS_M = 4.239e-6
OVERLAP_AREA_M2 = 45.4e-3 * 51.0e-3 * 34.0

raw_parameters = pybamm.ParameterValues("Ai2020")
raw_electrolyte_diffusivity = raw_parameters[
    "Electrolyte diffusivity [m2.s-1]"
]


def corrected_electrolyte_diffusivity(concentration, temperature):
    return 1e-4 * raw_electrolyte_diffusivity(concentration, temperature)


common_parameters = raw_parameters.copy()
common_parameters.update(
    {
        "Electrolyte diffusivity [m2.s-1]": corrected_electrolyte_diffusivity,
        "Negative particle radius [m]": NEGATIVE_RADIUS_M,
        "Positive particle radius [m]": POSITIVE_RADIUS_M,
        "Electrode height [m]": 51.0e-3,
        "Electrode width [m]": 45.4e-3,
        "Number of electrodes connected in parallel to make a cell": 34.0,
    }
)

common_changes = pd.DataFrame(
    [
        ["Electrolyte diffusivity", "Ai2020 function", "Ai2020 function × 1e-4", "unit correction"],
        ["Negative particle radius", f"{1e6 * float(raw_parameters['Negative particle radius [m]']):.4f} μm", "3.6920 μm", "SEM/ImageJ mean"],
        ["Positive particle radius", f"{1e6 * float(raw_parameters['Positive particle radius [m]']):.4f} μm", "4.2390 μm", "SEM/ImageJ mean"],
    ],
    columns=["Parameter", "Ai2020", "Stage-1 common value", "Basis"],
)
display(common_changes)
```

                  Parameter           Ai2020    Stage-1 common value  \
0   Electrolyte diffusivity  Ai2020 function  Ai2020 function × 1e-4   
1  Negative particle radius        5.0000 μm               3.6920 μm   
2  Positive particle radius        3.0000 μm               4.2390 μm   

             Basis  
0  unit correction  
1  SEM/ImageJ mean  
2  SEM/ImageJ mean

## 2. OCP와 stoichiometry window

양극은 두 GITT 반복시험의 장시간 완화전압을 평균해 사용한다. 측정 음극은 통합 Excel의 저율 half-cell v1/v2 충·방전을 같은 용량 기준으로 변환·평균한다. 이때 절대 x축은 Ai2020 `c_s,max`, 활물질 분율·두께 및 10 mm disk 면적에 의존하므로 **독립적인 실측 절대 stoichiometry 기준이 아니다**.

각 OCP 조합의 window는 같은 C/50 충·방전 평균 qOCV의 2–98% SOC RMSE를 최소화한다. SOC 0/100% 끝점 오차는 각각 10 mV 이내로 제한한다. 측정 OCP의 보간 범위와 선택 window의 관계를 함께 표시한다.

4.2 V는 full-cell 단자전압이므로 양극 OCP 자체를 `4.2 V vs Li/Li+`에서 절단하지 않는다.

```
PUBLISHED_WINDOW = {"x0": 0.0065, "x100": 0.8400, "y0": 0.9651, "y100": 0.4350}


def evaluate_parameter_function(parameter_values, name, grid):
    function = parameter_values[name]
    return np.array(
        [
            float(
                np.asarray(
                    function(pybamm.Scalar(float(value))).evaluate(), dtype=float
                ).reshape(-1)[0]
            )
            for value in grid
        ]
    )


ocp_grid = np.linspace(0.001, 0.999, 3001)
AI2020_OCP = {
    "negative": (
        ocp_grid,
        evaluate_parameter_function(common_parameters, "Negative electrode OCP [V]", ocp_grid),
    ),
    "positive": (
        ocp_grid,
        evaluate_parameter_function(common_parameters, "Positive electrode OCP [V]", ocp_grid),
    ),
}
```

```
def duration_to_seconds(value):
    if pd.isna(value):
        return np.nan
    if hasattr(value, "total_seconds"):
        return float(value.total_seconds())
    if isinstance(value, (int, float, np.integer, np.floating)):
        return float(value) * 86400.0
    parts = str(value).strip().split(":")
    if len(parts) != 3:
        return np.nan
    hours, minutes, seconds = map(float, parts)
    return 3600.0 * hours + 60.0 * minutes + seconds


def duration_seconds(values):
    return values.map(duration_to_seconds)



def build_cathode_gitt_ocp(file_names, parameters):
    disk_area_m2 = np.pi * (0.01 / 2.0) ** 2
    disk_capacity_ah = (
        FARADAY_CONSTANT
        * float(parameters["Maximum concentration in positive electrode [mol.m-3]"])
        * float(parameters["Positive electrode active material volume fraction"])
        * float(parameters["Positive electrode thickness [m]"])
        * disk_area_m2
        / 3600.0
    )
    lithiation_curves, delithiation_curves = [], []

    for file_name in file_names:
        step = pd.read_excel(file_name, sheet_name="step")
        record = pd.read_excel(file_name, sheet_name="record")
        step["duration_s"] = duration_seconds(step["Step Time"])
        cycle = step[step["Cycle Index"] == 2].reset_index(drop=True)
        record["Date"] = pd.to_datetime(record["Date"])
        record = record.sort_values("Date").reset_index(drop=True)
        record_time_ns = record["Date"].to_numpy(dtype="datetime64[ns]").astype(np.int64)
        cumulative = {"CC Chg": 0.0, "CC DChg": 0.0}
        points = {"CC Chg": [], "CC DChg": []}

        for row_index, row in cycle.iterrows():
            step_type = str(row["Step Type"])
            if step_type not in cumulative or not (0 < row["duration_s"] <= 700):
                continue
            rest_index = row_index + 1
            following_rests = []
            while rest_index < len(cycle) and str(cycle.iloc[rest_index]["Step Type"]) == "Rest":
                if cycle.iloc[rest_index]["duration_s"] >= 3500:
                    following_rests.append(cycle.iloc[rest_index])
                rest_index += 1
            if not following_rests:
                continue
            relaxed_state = following_rests[-1]

            onset_ns = pd.Timestamp(row["Oneset Date"]).value
            end_ns = pd.Timestamp(row["End Date"]).value
            left = int(np.searchsorted(record_time_ns, onset_ns, side="left"))
            right = int(np.searchsorted(record_time_ns, end_ns, side="right"))
            pulse_record = record.iloc[left:right]
            pulse_record = pulse_record[pulse_record["Step Type"].astype(str) == step_type]
            pulse_capacity = pd.to_numeric(
                pulse_record["Capacity(Ah)"], errors="coerce"
            ).max()
            cumulative[step_type] += float(pulse_capacity)
            points[step_type].append(
                (cumulative[step_type], float(relaxed_state["End Voltage(V)"]))
            )

        charge = np.asarray(points["CC Chg"], dtype=float)
        discharge = np.asarray(points["CC DChg"], dtype=float)
        delithiation_curves.append(
            clean_curve(1.0 - charge[:, 0] / disk_capacity_ah, charge[:, 1])
        )
        discharge_span = discharge[:, 0].max() / disk_capacity_ah
        lithiation_curves.append(
            clean_curve((1.0 - discharge_span) + discharge[:, 0] / disk_capacity_ah, discharge[:, 1])
        )

    mean_lithiation = mean_overlap(lithiation_curves)
    mean_delithiation = mean_overlap(delithiation_curves)
    return mean_overlap([mean_lithiation, mean_delithiation])




CATHODE_GITT_OCP = build_cathode_gitt_ocp(
    CATHODE_GITT_FILES, raw_parameters
)


def build_measured_anode_lowrate_ocp(book_name, parameters):
    frame = pd.read_excel(book_name, sheet_name="ANODE_LOWRATE", header=8)
    prior = pd.read_excel(book_name, sheet_name="PARAMETER_PRIOR", header=7)
    diameter_row = prior.loc[prior["parameter"].astype(str).eq("disk_diameter_m"), "value"]
    if diameter_row.empty:
        raise ValueError("PARAMETER_PRIOR에 disk_diameter_m이 없습니다")
    disk_diameter_m = float(diameter_row.iloc[0])
    disk_area_m2 = np.pi * (disk_diameter_m / 2.0) ** 2
    disk_capacity_ah = (
        FARADAY_CONSTANT
        * float(parameters["Maximum concentration in negative electrode [mol.m-3]"])
        * float(parameters["Negative electrode active material volume fraction"])
        * float(parameters["Negative electrode thickness [m]"])
        * disk_area_m2 / 3600.0
    )
    if disk_capacity_ah <= 0:
        raise ValueError("음극 disk 기준 용량이 양수가 아닙니다")

    lithiation_curves, delithiation_curves = [], []
    for version in ("v1", "v2"):
        branches = {}
        for direction in ("charge", "discharge"):
            selected = frame.loc[
                frame["source_version"].astype(str).eq(version)
                & frame["direction"].astype(str).eq(direction)
            ]
            capacity = pd.to_numeric(selected["Q_Ah"], errors="coerce").to_numpy(float)
            voltage = pd.to_numeric(selected["V_V"], errors="coerce").to_numpy(float)
            finite = np.isfinite(capacity) & np.isfinite(voltage)
            capacity, voltage = capacity[finite], voltage[finite]
            if capacity.size < 2:
                raise ValueError(f"ANODE_LOWRATE {version}/{direction} 데이터가 부족합니다")
            branches[direction] = (capacity, voltage)
        q_discharge, v_discharge = branches["discharge"]
        q_charge, v_charge = branches["charge"]
        lithiation_curves.append(clean_curve(q_discharge / disk_capacity_ah, v_discharge))
        delithiation_curves.append(
            clean_curve(q_charge.max() / disk_capacity_ah - q_charge / disk_capacity_ah, v_charge)
        )

    mean_lithiation = mean_overlap(lithiation_curves)
    mean_delithiation = mean_overlap(delithiation_curves)
    return mean_overlap([mean_lithiation, mean_delithiation]), disk_capacity_ah


MEASURED_ANODE_OCP, ANODE_DISK_CAPACITY_AH = build_measured_anode_lowrate_ocp(
    MEASURED_ANODE_BOOK, raw_parameters
)
print(
    f"Measured anode x support: {MEASURED_ANODE_OCP[0].min():.6f}–"
    f"{MEASURED_ANODE_OCP[0].max():.6f}; assumed disk Q={ANODE_DISK_CAPACITY_AH:.6f} Ah"
)
```

Measured anode x support: 0.000000–0.869829; assumed disk Q=0.002819 Ah

```
# [3-2] 각 OCP 조합에서 stoichiometry window를 독립적으로 선정한다.
def predict_full_cell_ocv(window_vector, anode_curve, cathode_curve, soc=SOC_GRID):
    x0, x100, y100, y0 = map(float, window_vector)
    negative_stoichiometry = x0 + soc * (x100 - x0)
    positive_stoichiometry = y0 - soc * (y0 - y100)
    negative_ocp = np.interp(negative_stoichiometry, *anode_curve)
    positive_ocp = np.interp(positive_stoichiometry, *cathode_curve)
    return positive_ocp - negative_ocp


def fit_stoichiometry_window(anode_curve, cathode_curve, random_seed):
    anode_min, anode_max = float(anode_curve[0].min()), float(anode_curve[0].max())
    cathode_min, cathode_max = float(cathode_curve[0].min()), float(cathode_curve[0].max())
    minimum_width = CELL_CAPACITY_AH / 6.0
    maximum_width = CELL_CAPACITY_AH / 2.4
    fitting_region = (SOC_GRID >= 0.02) & (SOC_GRID <= 0.98)

    def voltage_mse(window_vector):
        error = (
            predict_full_cell_ocv(window_vector, anode_curve, cathode_curve)
            - low_rate_data["qocv"]
        )
        return float(np.mean(error[fitting_region] ** 2))

    def constraint_violation(window_vector):
        x0, x100, y100, y0 = window_vector
        delta_x, delta_y = x100 - x0, y0 - y100
        endpoint_error = (
            predict_full_cell_ocv(
                window_vector, anode_curve, cathode_curve, SOC_GRID[[0, -1]]
            )
            - low_rate_data["qocv"][[0, -1]]
        )
        violations = [
            max(0.0, minimum_width - delta_x),
            max(0.0, delta_x - maximum_width),
            max(0.0, minimum_width - delta_y),
            max(0.0, delta_y - maximum_width),
            max(0.0, abs(endpoint_error[0]) - 0.010),
            max(0.0, abs(endpoint_error[1]) - 0.010),
        ]
        return float(np.sum(np.square(violations)))

    def penalized_objective(window_vector):
        return voltage_mse(window_vector) + 1e4 * constraint_violation(window_vector)

    bounds = [
        (anode_min, anode_max),
        (anode_min, anode_max),
        (cathode_min, cathode_max),
        (cathode_min, cathode_max),
    ]
    global_result = differential_evolution(
        penalized_objective,
        bounds=bounds,
        seed=random_seed,
        popsize=16,
        maxiter=350,
        tol=1e-10,
        polish=False,
        workers=1,
    )
    constraints = [
        {"type": "ineq", "fun": lambda z: (z[1] - z[0]) - minimum_width},
        {"type": "ineq", "fun": lambda z: maximum_width - (z[1] - z[0])},
        {"type": "ineq", "fun": lambda z: (z[3] - z[2]) - minimum_width},
        {"type": "ineq", "fun": lambda z: maximum_width - (z[3] - z[2])},
        {
            "type": "ineq",
            "fun": lambda z: 0.010
            - abs(
                predict_full_cell_ocv(z, anode_curve, cathode_curve, SOC_GRID[[0]])[0]
                - low_rate_data["qocv"][0]
            ),
        },
        {
            "type": "ineq",
            "fun": lambda z: 0.010
            - abs(
                predict_full_cell_ocv(z, anode_curve, cathode_curve, SOC_GRID[[-1]])[0]
                - low_rate_data["qocv"][-1]
            ),
        },
    ]
    local_result = minimize(
        voltage_mse,
        x0=global_result.x,
        method="SLSQP",
        bounds=bounds,
        constraints=constraints,
        options={"maxiter": 3000, "ftol": 1e-14, "disp": False},
    )
    if constraint_violation(local_result.x) <= constraint_violation(global_result.x) + 1e-12:
        return np.asarray(local_result.x, dtype=float)
    return np.asarray(global_result.x, dtype=float)




def vector_to_window(vector):
    x0, x100, y100, y0 = map(float, vector)
    return {"x0": x0, "x100": x100, "y0": y0, "y100": y100}


published_vector = np.array([
    PUBLISHED_WINDOW["x0"], PUBLISHED_WINDOW["x100"],
    PUBLISHED_WINDOW["y100"], PUBLISHED_WINDOW["y0"],
])
ai_refit_vector = fit_stoichiometry_window(
    AI2020_OCP["negative"], AI2020_OCP["positive"], random_seed=260924
)
improved_vector = fit_stoichiometry_window(
    AI2020_OCP["negative"], CATHODE_GITT_OCP, random_seed=260921
)
measured_anode_vector = fit_stoichiometry_window(
    MEASURED_ANODE_OCP, CATHODE_GITT_OCP, random_seed=261020
)
AI_REFIT_WINDOW = vector_to_window(ai_refit_vector)
IMPROVED_WINDOW = vector_to_window(improved_vector)
MEASURED_ANODE_WINDOW = vector_to_window(measured_anode_vector)
```

```
# 양극 OCP는 full-cell 3.0–4.2 V에 대응하는 최종 stoichiometry
# window에서 비교한다. 4.2 V는 full-cell 단자전압이므로 양극 OCP를
# 4.2 V vs Li/Li+에서 수평 절단하지 않는다.
y_charge_side = IMPROVED_WINDOW["y100"]
y_discharge_side = IMPROVED_WINDOW["y0"]
comparison_y = np.linspace(y_charge_side, y_discharge_side, 1000)
ai2020_positive_in_window = np.interp(
    comparison_y, *AI2020_OCP["positive"]
)
measured_positive_in_window = np.interp(
    comparison_y, *CATHODE_GITT_OCP
)

figure, axis = plt.subplots(figsize=(8.2, 4.8), constrained_layout=True)
# 범위 밖 곡선은 출처와 측정 범위 확인용으로만 흐리게 표시한다.
axis.plot(
    *AI2020_OCP["positive"], color="#777777", lw=1.2, alpha=0.25
)
axis.plot(
    *CATHODE_GITT_OCP, color="#D55E00", lw=1.2, alpha=0.25
)
axis.axvspan(
    y_charge_side,
    y_discharge_side,
    color="#56B4E9",
    alpha=0.09,
    label="Full-cell 3.0–4.2 V stoichiometry window",
)
axis.plot(
    comparison_y,
    ai2020_positive_in_window,
    color="#666666",
    lw=2.3,
    label="Ai2020 cathode OCP",
)
axis.plot(
    comparison_y,
    measured_positive_in_window,
    color="#D55E00",
    lw=2.5,
    label="Measured cathode GITT OCP",
)
axis.axvline(
    y_charge_side,
    color="#CC3311",
    ls="--",
    lw=1.5,
    label=f"Full-cell 4.2 V side: y100={y_charge_side:.4f}",
)
axis.axvline(
    y_discharge_side,
    color="#0072B2",
    ls="--",
    lw=1.5,
    label=f"Full-cell 3.0 V side: y0={y_discharge_side:.4f}",
)
margin = 0.03
axis.set_xlim(
    max(float(CATHODE_GITT_OCP[0].min()), y_charge_side - margin),
    min(float(CATHODE_GITT_OCP[0].max()), y_discharge_side + margin),
)
axis.set(
    xlabel="Cathode stoichiometry y",
    ylabel="OCP vs Li/Li+ [V]",
    title="Cathode OCP over the full-cell operating window",
)
axis.grid(alpha=0.25)
axis.legend(fontsize=8)
plt.show()

# qOCV: 공개 window → window만 재최적화 → 실험 양극 OCP+window 재최적화
qocv_cases = [
    ("Ai2020 published", published_vector, AI2020_OCP["negative"], AI2020_OCP["positive"], "#999999", "--"),
    ("Ai2020 OCP + refit window", ai_refit_vector, AI2020_OCP["negative"], AI2020_OCP["positive"], "#0072B2", "-"),
    ("Measured cathode OCP + refit window", improved_vector, AI2020_OCP["negative"], CATHODE_GITT_OCP, "#D55E00", "-"),
    ("Measured anode + cathode OCP + refit window", measured_anode_vector, MEASURED_ANODE_OCP, CATHODE_GITT_OCP, "#009E73", "-"),
]
fitting_region = (SOC_GRID >= 0.02) & (SOC_GRID <= 0.98)
qocv_rows, qocv_predictions = [], {}

for name, vector, anode_ocp, cathode_ocp, color, style in qocv_cases:
    prediction = predict_full_cell_ocv(vector, anode_ocp, cathode_ocp)
    qocv_predictions[name] = prediction
    error_mv = 1000.0 * (prediction - low_rate_data["qocv"])
    x0, x100, y100, y0 = vector
    qocv_rows.append(
        {
            "Case": name,
            "x0": x0, "x100": x100, "y0": y0, "y100": y100,
            "Qn [Ah]": CELL_CAPACITY_AH / (x100 - x0),
            "Qp [Ah]": CELL_CAPACITY_AH / (y0 - y100),
            "qOCV RMSE 2–98% [mV]": np.sqrt(np.mean(error_mv[fitting_region] ** 2)),
            "SOC0 error [mV]": error_mv[0],
            "SOC100 error [mV]": error_mv[-1],
        }
    )

window_results = pd.DataFrame(qocv_rows)
window_results["Anode support x_min"] = [np.nan, np.nan, np.nan, MEASURED_ANODE_OCP[0].min()]
window_results["Anode support x_max"] = [np.nan, np.nan, np.nan, MEASURED_ANODE_OCP[0].max()]
display(window_results.round(6))

figure, axes = plt.subplots(1, 2, figsize=(13, 4.5), constrained_layout=True)
axes[0].plot(SOC_GRID * 100, low_rate_data["qocv"], color="black", lw=2.7, label="Measured C/50 qOCV")
axes[1].axhline(0.0, color="black", lw=0.8)
for name, _, _, _, color, style in qocv_cases:
    prediction = qocv_predictions[name]
    axes[0].plot(SOC_GRID * 100, prediction, color=color, ls=style, lw=2.0, label=name)
    axes[1].plot(SOC_GRID * 100, 1000 * (prediction - low_rate_data["qocv"]), color=color, ls=style, lw=1.8, label=name)
axes[0].set(title="qOCV reconstruction", xlabel="Full-cell SOC [%]", ylabel="Voltage [V]")
axes[1].set(title="qOCV error", xlabel="Full-cell SOC [%]", ylabel="Model − experiment [mV]")
for axis in axes:
    axis.grid(alpha=0.25)
    axis.legend(fontsize=8)
plt.show()
```

                                          Case        x0      x100        y0  \
0                             Ai2020 published  0.006500  0.840000  0.965100   
1                    Ai2020 OCP + refit window  0.003180  0.985066  0.867768   
2          Measured cathode OCP + refit window  0.003803  0.954167  0.970716   
3  Measured anode + cathode OCP + refit window  0.002150  0.739784  0.976291   

       y100   Qn [Ah]   Qp [Ah]  qOCV RMSE 2–98% [mV]  SOC0 error [mV]  \
0  0.435000  2.827268  4.445440             39.551839         53.05054   
1  0.441824  2.400000  5.532472             16.354171         10.00000   
2  0.431646  2.479606  4.371468              6.242655         10.00000   
3  0.448293  3.194710  4.463131              8.219708         10.00000   

   SOC100 error [mV]  Anode support x_min  Anode support x_max  
0         -13.492061                  NaN                  NaN  
1           1.789849                  NaN                  NaN  
2          -0.898535                  NaN                  NaN  
3          -8.909631                  0.0             0.869829

## 3. Capacity-consistent inventory와 DFN 검증

각 재최적화 window에서 `Q_n`, `Q_p`를 계산하고, 동일한 면적·두께·활물질 분율을 쓰도록 `c_s,max,n/p`를 역산한다. 공통 OCP 쌍에 대해 **Ai2020 음극 → 측정 음극** 변화가 qOCV와 0.5C/1C/2C 충·방전 전압·cut-off 용량에 미치는 영향을 비교한다. `c_s,max`는 window에 따른 bookkeeping 값이며 독립 측정값이 아니다.

```
def build_candidate_parameters(base_parameters, window, positive_ocp, negative_ocp=None):
    parameters = base_parameters.copy()
    qn_ah = CELL_CAPACITY_AH / (window["x100"] - window["x0"])
    qp_ah = CELL_CAPACITY_AH / (window["y0"] - window["y100"])
    csmax_n = 3600.0 * qn_ah / (
        FARADAY_CONSTANT * OVERLAP_AREA_M2
        * float(parameters["Negative electrode thickness [m]"])
        * float(parameters["Negative electrode active material volume fraction"])
    )
    csmax_p = 3600.0 * qp_ah / (
        FARADAY_CONSTANT * OVERLAP_AREA_M2
        * float(parameters["Positive electrode thickness [m]"])
        * float(parameters["Positive electrode active material volume fraction"])
    )
    positive_grid, positive_voltage = positive_ocp

    def measured_positive_ocp(stoichiometry):
        return pybamm.Interpolant(
            positive_grid, positive_voltage, stoichiometry,
            name="Measured cathode GITT OCP", interpolator="linear"
        )

    updates = {
        "Maximum concentration in negative electrode [mol.m-3]": csmax_n,
        "Maximum concentration in positive electrode [mol.m-3]": csmax_p,
        "Positive electrode OCP [V]": measured_positive_ocp,
    }
    if negative_ocp is not None:
        negative_grid, negative_voltage = negative_ocp

        def measured_negative_ocp(stoichiometry):
            return pybamm.Interpolant(
                negative_grid, negative_voltage, stoichiometry,
                name="Measured anode low-rate OCP", interpolator="linear"
            )

        updates["Negative electrode OCP [V]"] = measured_negative_ocp
    parameters.update(updates)
    return parameters, csmax_n, csmax_p


improved_parameters, improved_csmax_n, improved_csmax_p = build_candidate_parameters(
    common_parameters, IMPROVED_WINDOW, CATHODE_GITT_OCP
)
measured_anode_parameters, measured_anode_csmax_n, measured_anode_csmax_p = build_candidate_parameters(
    common_parameters, MEASURED_ANODE_WINDOW, CATHODE_GITT_OCP, MEASURED_ANODE_OCP
)
baseline_csmax_n = float(common_parameters["Maximum concentration in negative electrode [mol.m-3]"])
baseline_csmax_p = float(common_parameters["Maximum concentration in positive electrode [mol.m-3]"])

parameter_summary = pd.DataFrame(
    [
        ["Negative OCP", "Ai2020", "Ai2020", "Measured low-rate v1/v2"],
        ["Positive OCP", "Ai2020", "Measured GITT mean", "Measured GITT mean"],
        ["x0 / x100", f"{PUBLISHED_WINDOW['x0']:.6f} / {PUBLISHED_WINDOW['x100']:.6f}", f"{IMPROVED_WINDOW['x0']:.6f} / {IMPROVED_WINDOW['x100']:.6f}", f"{MEASURED_ANODE_WINDOW['x0']:.6f} / {MEASURED_ANODE_WINDOW['x100']:.6f}"],
        ["y0 / y100", f"{PUBLISHED_WINDOW['y0']:.6f} / {PUBLISHED_WINDOW['y100']:.6f}", f"{IMPROVED_WINDOW['y0']:.6f} / {IMPROVED_WINDOW['y100']:.6f}" , f"{MEASURED_ANODE_WINDOW['y0']:.6f} / {MEASURED_ANODE_WINDOW['y100']:.6f}"],
        ["c_s,max,n [mol m-3]", f"{baseline_csmax_n:.1f}", f"{improved_csmax_n:.1f}", f"{measured_anode_csmax_n:.1f}"],
        ["c_s,max,p [mol m-3]", f"{baseline_csmax_p:.1f}", f"{improved_csmax_p:.1f}", f"{measured_anode_csmax_p:.1f}"],
    ],
    columns=["Item", "Baseline", "Measured cathode", "Measured anode + cathode"],
)
display(parameter_summary)
```

                  Item             Baseline     Measured cathode  \
0         Negative OCP               Ai2020               Ai2020   
1         Positive OCP               Ai2020   Measured GITT mean   
2            x0 / x100  0.006500 / 0.840000  0.003803 / 0.954167   
3            y0 / y100  0.965100 / 0.435000  0.970716 / 0.431646   
4  c_s,max,n [mol m-3]              28700.0              25184.2   
5  c_s,max,p [mol m-3]              49943.0              49143.1   

  Measured anode + cathode  
0  Measured low-rate v1/v2  
1       Measured GITT mean  
2      0.002150 / 0.739784  
3      0.976291 / 0.448293  
4                  32447.1  
5                  50173.6

```
# [결과-1] DFN 실행 및 실험 대비 오차 계산
def stage_ocv(stage):
    window = stage["window"]
    return predict_full_cell_ocv(
        [window["x0"], window["x100"], window["y100"], window["y0"]],
        stage["anode_ocp"],
        stage["cathode_ocp"],
    )


def initial_soc_from_rest_voltage(stage, rest_voltage_v):
    qocv = stage_ocv(stage)
    order = np.argsort(qocv, kind="stable")
    unique_voltage, unique_index = np.unique(qocv[order], return_index=True)
    return float(np.interp(rest_voltage_v, unique_voltage, SOC_GRID[order][unique_index]))


def run_dfn_branch(stage, c_rate, is_charge):
    experiment = experimental_curves[(c_rate, is_charge)]
    initial_soc = initial_soc_from_rest_voltage(stage, experiment["rest_voltage_v"])
    window = stage["window"]
    initial_x = window["x0"] + initial_soc * (window["x100"] - window["x0"])
    initial_y = window["y0"] - initial_soc * (window["y0"] - window["y100"])
    branch_parameters = stage["parameters"].copy()
    branch_parameters.update(
        {
            "Initial concentration in negative electrode [mol.m-3]": initial_x * stage["c_s_max_n"],
            "Initial concentration in positive electrode [mol.m-3]": initial_y * stage["c_s_max_p"],
        }
    )

    direction = "Charge" if is_charge else "Discharge"
    cutoff_voltage = 4.2 if is_charge else 3.0
    protocol = f"{direction} at {experiment['current_a']} A until {cutoff_voltage} V"
    simulation = pybamm.Simulation(
        pybamm.lithium_ion.DFN({"thermal": "isothermal"}),
        parameter_values=branch_parameters,
        experiment=pybamm.Experiment([protocol], period="10 seconds"),
        var_pts={"x_n": 15, "x_s": 15, "x_p": 15, "r_n": 15, "r_p": 15},
        solver=pybamm.IDAKLUSolver(rtol=1e-6, atol=1e-8),
    )
    solution = simulation.solve()
    time_s = np.asarray(solution["Time [s]"].entries, dtype=float)
    voltage_v = np.asarray(solution["Terminal voltage [V]"].entries, dtype=float)
    current_a = np.asarray(solution["Current [A]"].entries, dtype=float)
    anode_potential_v = np.asarray(
        solution["Negative electrode surface potential difference at separator interface [V]"].entries,
        dtype=float,
    ).squeeze()
    capacity_ah = cumulative_trapezoid(np.abs(current_a), time_s, initial=0.0) / 3600.0
    if is_charge:
        full_cell_soc_pct = 100.0 * (initial_soc + capacity_ah / CELL_CAPACITY_AH)
    else:
        full_cell_soc_pct = 100.0 * (initial_soc - capacity_ah / CELL_CAPACITY_AH)
    return {
        "time_min": time_s / 60.0,
        "voltage_v": voltage_v,
        "anode_potential_v": anode_potential_v,
        "capacity_ah": capacity_ah,
        "full_cell_soc_pct": np.clip(full_cell_soc_pct, 0.0, 100.0),
        "initial_soc_pct": 100.0 * initial_soc,
    }


def compare_with_experiment(experiment, simulation):
    experiment_time = experiment["time_min"] - experiment["time_min"][0]
    simulation_time = simulation["time_min"] - simulation["time_min"][0]
    common_end = 0.995 * min(experiment_time[-1], simulation_time[-1])
    full_grid = np.linspace(0.0, common_end, 400)
    center_start = 0.10 * CELL_CAPACITY_AH / experiment["current_a"] * 60.0
    center_end = min(0.70 * CELL_CAPACITY_AH / experiment["current_a"] * 60.0, common_end)
    if center_end <= center_start:
        center_grid = full_grid[full_grid >= 0.10 * common_end]
    else:
        center_grid = np.linspace(center_start, center_end, 160)

    def error_mv(time_grid):
        return 1000.0 * (
            np.interp(time_grid, simulation_time, simulation["voltage_v"])
            - np.interp(time_grid, experiment_time, experiment["voltage_v"])
        )

    full_error = error_mv(full_grid)
    center_error = error_mv(center_grid)
    experiment_capacity = experiment["capacity_ah"][-1]
    simulation_capacity = simulation["capacity_ah"][-1]
    return {
        "full_RMSE_mV": float(np.sqrt(np.mean(full_error**2))),
        "full_MAE_mV": float(np.mean(np.abs(full_error))),
        "center_10_70_RMSE_mV": float(np.sqrt(np.mean(center_error**2))),
        "center_10_70_MAE_mV": float(np.mean(np.abs(center_error))),
        "capacity_error_pct": float(100.0 * (simulation_capacity - experiment_capacity) / experiment_capacity),
    }
```

```
stages = {
    "Baseline: Ai2020 OCP/window": {
        "parameters": common_parameters,
        "window": PUBLISHED_WINDOW,
        "c_s_max_n": baseline_csmax_n,
        "c_s_max_p": baseline_csmax_p,
        "anode_ocp": AI2020_OCP["negative"],
        "cathode_ocp": AI2020_OCP["positive"],
    },
    "Improved: measured cathode OCP/refit window": {
        "parameters": improved_parameters,
        "window": IMPROVED_WINDOW,
        "c_s_max_n": improved_csmax_n,
        "c_s_max_p": improved_csmax_p,
        "anode_ocp": AI2020_OCP["negative"],
        "cathode_ocp": CATHODE_GITT_OCP,
    },
    "Measured: anode + cathode OCP/refit window": {
        "parameters": measured_anode_parameters,
        "window": MEASURED_ANODE_WINDOW,
        "c_s_max_n": measured_anode_csmax_n,
        "c_s_max_p": measured_anode_csmax_p,
        "anode_ocp": MEASURED_ANODE_OCP,
        "cathode_ocp": CATHODE_GITT_OCP,
    },
}

simulations, metric_rows = {}, []
for stage_name, stage in stages.items():
    for c_rate in TEST_C_RATES:
        for is_charge in (True, False):
            direction = "Charge" if is_charge else "Discharge"
            print(f"{stage_name} | {c_rate:g}C {direction}")
            simulation = run_dfn_branch(stage, c_rate, is_charge)
            simulations[(stage_name, c_rate, is_charge)] = simulation
            metric_rows.append(
                {
                    "Model": stage_name,
                    "C-rate": c_rate,
                    "Direction": direction,
                    **compare_with_experiment(
                        experimental_curves[(c_rate, is_charge)], simulation
                    ),
                }
            )

metrics = pd.DataFrame(metric_rows)
display(metrics.round(3))
```

Baseline: Ai2020 OCP/window | 0.5C Charge

Baseline: Ai2020 OCP/window | 0.5C Discharge

Baseline: Ai2020 OCP/window | 1C Charge

Baseline: Ai2020 OCP/window | 1C Discharge

Baseline: Ai2020 OCP/window | 2C Charge

Baseline: Ai2020 OCP/window | 2C Discharge

Improved: measured cathode OCP/refit window | 0.5C Charge

Improved: measured cathode OCP/refit window | 0.5C Discharge

Improved: measured cathode OCP/refit window | 1C Charge

Improved: measured cathode OCP/refit window | 1C Discharge

Improved: measured cathode OCP/refit window | 2C Charge

Improved: measured cathode OCP/refit window | 2C Discharge

Measured: anode + cathode OCP/refit window | 0.5C Charge

Measured: anode + cathode OCP/refit window | 0.5C Discharge

Measured: anode + cathode OCP/refit window | 1C Charge

Measured: anode + cathode OCP/refit window | 1C Discharge

Measured: anode + cathode OCP/refit window | 2C Charge

Measured: anode + cathode OCP/refit window | 2C Discharge

                                          Model  C-rate  Direction  \
0                   Baseline: Ai2020 OCP/window     0.5     Charge   
1                   Baseline: Ai2020 OCP/window     0.5  Discharge   
2                   Baseline: Ai2020 OCP/window     1.0     Charge   
3                   Baseline: Ai2020 OCP/window     1.0  Discharge   
4                   Baseline: Ai2020 OCP/window     2.0     Charge   
5                   Baseline: Ai2020 OCP/window     2.0  Discharge   
6   Improved: measured cathode OCP/refit window     0.5     Charge   
7   Improved: measured cathode OCP/refit window     0.5  Discharge   
8   Improved: measured cathode OCP/refit window     1.0     Charge   
9   Improved: measured cathode OCP/refit window     1.0  Discharge   
10  Improved: measured cathode OCP/refit window     2.0     Charge   
11  Improved: measured cathode OCP/refit window     2.0  Discharge   
12   Measured: anode + cathode OCP/refit window     0.5     Charge   
13   Measured: anode + cathode OCP/refit window     0.5  Discharge   
14   Measured: anode + cathode OCP/refit window     1.0     Charge   
15   Measured: anode + cathode OCP/refit window     1.0  Discharge   
16   Measured: anode + cathode OCP/refit window     2.0     Charge   
17   Measured: anode + cathode OCP/refit window     2.0  Discharge   

    full_RMSE_mV  full_MAE_mV  center_10_70_RMSE_mV  center_10_70_MAE_mV  \
