Repository: Rinny-Hi/ai2020_dfn_fitting

# 2026-10-21까지의 DFN 결과 스냅샷

이 폴더는 2026-10-21까지 생성한 간결본, 현대차 미팅 PPT, 그림, 수치 CSV 및 검토 보고서를 보존한다. 숫자를 읽을 때는 **최종 권고 조합**과 이후 발표 자료용 **Ai2020 전해질 중간 단계**를 구분해야 한다.

## 최종 권고 조합

- Ai2020 음극 OCP + 측정 양극 GITT OCP + ORegan2022 전해질.
- GITT `D_sn=4.170774×10⁻¹⁴`, `D_sp=6.888175×10⁻¹⁴ m²/s`; 최신 양극 `k_p=4.768215585×10⁻⁷` 고정.
- `b_n=2.5` 고정 후 0.5/1/2C **충전**으로 `k_n=9.7028×10⁻⁷` 피팅. 방전 3곡선은 독립 검증.
- 6곡선 전구간 RMSE 37.14 mV, 방전 검증 RMSE 31.74 mV, 2C 방전 RMSE 21.41 mV. 1C 충전 계산 최저 음극 전위는 −3.33 mV로, SoC 약 79% 이후 짧은 구간에서 0 mV를 하회한다.

File: outputs/261020_Ai2020_1단계_OCP_Stoichiometry_Measured_Anode_비교.ipynb (part 2 of 2)
# Ai2020 기반 DFN 모델 — 1단계 OCP 비교
0         79.443       72.800                91.831               90.150   
1         30.100       21.199                10.312                9.188   
2         78.905       74.013                86.789               85.191   
3         29.856       25.665                18.769               16.229   
4         75.054       71.408                76.051               73.779   
5         35.448       23.925                19.087               15.048   
6         47.292       40.221                53.661               50.890   
7         47.228       39.021                28.745               24.737   
8         50.726       43.173                48.232               45.891   
9         49.135       41.824                34.816               29.216   
10        48.213       39.422                38.529               36.168   
11        36.055       28.354                23.827               21.540   
12        45.897       39.295                52.571               50.457   
13        57.421       47.952                41.104               36.578   
14        51.581       44.962                51.119               49.747   
15        59.500       50.518                48.832               42.043   
16        49.992       43.378                42.886               41.560   
17        43.390       36.258                39.725               34.432   

    capacity_error_pct  
0                0.964  
1                1.389  
2                1.470  
3                1.046  
4                2.727  
5               -3.781  
6               -2.396  
7                0.178  
8               -3.280  
9               -0.072  
10              -4.797  
11              -4.481  
12               0.611  
13               0.670  
14               1.206  
15               0.236  
16               0.604  
17              -4.283

```
def rms(values):
    values = np.asarray(values, dtype=float)
    return float(np.sqrt(np.mean(values**2)))


model_summary = (
    metrics.groupby("Model", as_index=False)
    .agg(
        Voltage_full_RMSE_mV=("full_RMSE_mV", rms),
        Voltage_10_70_RMSE_mV=("center_10_70_RMSE_mV", rms),
        Cutoff_capacity_RMSE_pct=("capacity_error_pct", rms),
        Max_abs_cutoff_capacity_error_pct=("capacity_error_pct", lambda x: float(np.max(np.abs(x)))),
    )
)
display(model_summary.round(3))

colors = {
    "Baseline: Ai2020 OCP/window": "#888888",
    "Improved: measured cathode OCP/refit window": "#D55E00",
    "Measured: anode + cathode OCP/refit window": "#009E73",
}
figure, axes = plt.subplots(2, 3, figsize=(15.5, 8.0), sharey=True, constrained_layout=True)
for column, c_rate in enumerate(TEST_C_RATES):
    for row, is_charge in enumerate((True, False)):
        direction = "Charge" if is_charge else "Discharge"
        axis = axes[row, column]
        experiment = experimental_curves[(c_rate, is_charge)]
        axis.plot(experiment["time_min"], experiment["voltage_v"], color="black", lw=2.7, label="Experiment")
        for stage_name in stages:
            simulation = simulations[(stage_name, c_rate, is_charge)]
            branch = metrics[
                (metrics["Model"] == stage_name)
                & np.isclose(metrics["C-rate"], c_rate)
                & (metrics["Direction"] == direction)
            ].iloc[0]
            axis.plot(
                simulation["time_min"], simulation["voltage_v"],
                color=colors[stage_name], lw=2.0,
                ls="--" if stage_name.startswith("Baseline") else "-",
                label=f"{stage_name.split(':')[0]} ({branch.full_RMSE_mV:.1f} mV)",
            )
        axis.set_title(f"{c_rate:g}C {direction}", weight="bold")
        axis.set_ylim(2.9, 4.3)
        axis.grid(alpha=0.25)
        if row == 1:
            axis.set_xlabel("Elapsed time [min]")
        if column == 0:
            axis.set_ylabel("Cell voltage [V]")
handles, labels = axes[0, 0].get_legend_handles_labels()
figure.legend(handles, labels, loc="outside upper center", ncol=3, frameon=False)
figure.suptitle("Stage 1: measured anode OCP comparison", weight="bold")
plt.show()
```

                                         Model  Voltage_full_RMSE_mV  \
0                  Baseline: Ai2020 OCP/window                59.476   
1  Improved: measured cathode OCP/refit window                46.689   
2   Measured: anode + cathode OCP/refit window                51.618   

   Voltage_10_70_RMSE_mV  Cutoff_capacity_RMSE_pct  \
0                 61.335                     2.154   
1                 39.363                     3.152   
2                 46.311                     1.873   

   Max_abs_cutoff_capacity_error_pct  
0                              3.781  
1                              4.797  
2                              4.283

## 해석 원칙

- **측정 양극만** 적용한 경우와 **측정 음극·양극 모두** 적용한 경우를 비교하면, 같은 양극 아래 음극 OCP와 재최적화 window의 영향을 볼 수 있다. 이는 음극 OCP만의 고정-window 효과와 동일하지 않다.
- qOCV 표에는 window, `Q_n/Q_p`, 측정 음극 OCP 지원 x범위를 표시한다. 고율 DFN에서 OCP 보간범위 외삽 경고가 나오면 그 branch를 별도로 해석한다.
- 표의 full_RMSE는 실험·모델 공통 시간 구간의 RMSE다. center_10_70은 실제 절대 SoC 10–70%가 아니라 branch 시작점에서 기준 용량의 10–70%에 해당하는 시간 구간이다. 조기 cutoff가 있다면 그 뒤의 누락 구간이 RMSE에 포함되지 않으므로, 해당 RMSE만으로 전체 구간 달성을 주장하지 않는다.
- `cut-off capacity error`는 4.2/3.0 V 도달 용량의 상대오차다. `D_s`, `k`, Bruggeman은 재피팅하지 않았다.
- 측정 저율 음극의 절대 x축은 Ai2020 inventory 가정에 의존한다. 음극 전위 예측은 기준전극 실측 검증이 아니다.

## 4. 음극 DRT local-minimum 적분으로 Rct·j0·k_n 초기값 계산

입력: `Ai2020_Anode_DRT_Frequency_Origin_Paste.xlsx`의 `Origin_Paste` 시트. γ는 10 mm 전극 면적을 반영한 Ω·cm² 단위이다. 각 SoC 곡선에서 N4/LF 골(0.15–0.45 Hz), N3/N4 골(3–8 Hz), N2/N3 골(50–120 Hz)을 Savitzky–Golay 평활화 후 찾는다. **저주파 바깥 골부터 고주파 바깥 골까지 원본 γ를 `d ln f`에 대해 적분**한다. 중간 골은 N3와 N4 기여도를 분리하는 데에만 사용한다. `f=1/(2πτ)`이므로 적분은 `d ln τ`와 같은 크기이다.

`R_ct,A = ∫γ d ln f`, `a_s=3ε_s/r_n`, `j₀=RT/(F R_ct,A a_s L_n)`, `k_n=j₀/[c_s,max,n √(c_e x_n(1−x_n))]`을 사용한다. `R_ct,A`는 계산 전에 Ω·cm²에서 Ω·m²로 바꾼다. 25 °C, `c_e=1000 mol m⁻³`, `ε_s,n=0.610`, `L_n=76.5 µm`, 최신 노트북 값 `r_n=3.692 µm`를 사용한다. **A2 슬라이드의 Ai2020 음극 + 측정 양극 OCP 조합**에는 `Q_cell=2.356528 Ah`, `x₀=0.003806`, `x₁₀₀=0.954221`을 대입하여 `c_s,max,n=25,182.8 mol m⁻³`를 사용한다. 현재 노트북의 같은 조합 재최적화 값은 `25,184.2 mol m⁻³`이며, 다른 **Measured anode + cathode OCP** 조합의 `32,447.1 mol m⁻³`와 구분한다. 표에 단일 값을 제시할 때는 **50% SoC**를 대표로 삼는다.

옛날 DRT 면적표에는 >10 kHz 접촉 피크가 따로 세어지지 않아, ~20 Hz와 ~1 Hz charge-transfer 피크가 **옛 N2/N3**이었다. 이후 SoC별 그림은 접촉 피크를 N1로 세어 같은 주파수대의 피크를 **현재 N3/N4**로 표기한다. 옛 N2+N3 면적은 `23.74489+6.95225=30.69714 Ω·cm²`이며, 옛 N3+N4 `12.41252 Ω·cm²`을 이력값으로 인용한 것은 번호 혼동이다. 아래의 새 Rct는 별도의 SoC별 DRT 원본을 local-minimum 방식으로 다시 적분한 값이다.

이 환산은 N3/N4를 모두 음극 charge transfer에 배정하는 가정이 있으므로, `k_n`은 DFN fitting **초기값**으로 사용한다. 원시 EIS/DRT와 전극 오염의 영향을 고려해 독립적인 확정 물성치로 취급하지 않는다.

```
# [4-1] N3+N4 local-minimum integration, A2 slide window
import openpyxl
from scipy.signal import savgol_filter

drt_candidates = [
    Path('Ai2020_Anode_DRT_Frequency_Origin_Paste.xlsx'),
    Path('outputs/Ai2020_Anode_DRT_Frequency_Origin_Paste.xlsx'),
    Path.home() / 'Downloads' / 'Ai2020_Anode_DRT_Frequency_Origin_Paste.xlsx',
]
drt_path = next((p for p in drt_candidates if p.exists()), None)
if drt_path is None:
    raise FileNotFoundError('Place Ai2020_Anode_DRT_Frequency_Origin_Paste.xlsx beside the notebook.')
drt_rows = list(openpyxl.load_workbook(drt_path, read_only=True, data_only=True)['Origin_Paste'].values)
slide_x0, slide_x100 = 0.003806, 0.954221
slide_cell_capacity_ah = 2.356528
slide_csmax_n = 3600.0 * slide_cell_capacity_ah / (
    (slide_x100 - slide_x0) * FARADAY_CONSTANT * OVERLAP_AREA_M2
    * 76.5e-6 * 0.610
)

def minimum_in_band(frequency, smoothed, lower_hz, upper_hz):
    indexes = np.flatnonzero((frequency >= lower_hz) & (frequency <= upper_hz))
    if len(indexes) < 3:
        raise ValueError(f'No local-minimum search points: {lower_hz}–{upper_hz} Hz')
    location = int(indexes[np.argmin(smoothed[indexes])])
    if location in (indexes[0], indexes[-1]):
        raise ValueError(f'Minimum on search-window edge: {frequency[location]:g} Hz')
    return location

drt_results = []
for column in range(0, 18, 2):
    soc_pct = int(str(drt_rows[0][column]).split('%')[0])
    pairs = np.array([
        (row[column], row[column + 1]) for row in drt_rows[3:]
        if isinstance(row[column], (int, float)) and isinstance(row[column + 1], (int, float))
    ], dtype=float)
    pairs = pairs[np.argsort(pairs[:, 0])]
    frequency, gamma = pairs.T
    smoothed = savgol_filter(gamma, 21, 3)
    low = minimum_in_band(frequency, smoothed, 0.15, 0.45)
    mid = minimum_in_band(frequency, smoothed, 3.0, 8.0)
    high = minimum_in_band(frequency, smoothed, 50.0, 120.0)
    r_n4 = np.trapezoid(gamma[low:mid + 1], np.log(frequency[low:mid + 1]))
    r_n3 = np.trapezoid(gamma[mid:high + 1], np.log(frequency[mid:high + 1]))
    r_ct = r_n3 + r_n4
    a_s_n = 3.0 * 0.610 / NEGATIVE_RADIUS_M
    j0_n = 8.314462618 * 298.15 / (
        FARADAY_CONSTANT * (r_ct * 1e-4) * a_s_n * 76.5e-6
    )
    x_n = slide_x0 + soc_pct / 100.0 * (slide_x100 - slide_x0)
    k_n = j0_n / (slide_csmax_n * np.sqrt(1000.0 * x_n * (1.0 - x_n)))
    measured_x_n = MEASURED_ANODE_WINDOW['x0'] + soc_pct / 100.0 * (
        MEASURED_ANODE_WINDOW['x100'] - MEASURED_ANODE_WINDOW['x0']
    )
    measured_k_n = j0_n / (
        measured_anode_csmax_n * np.sqrt(1000.0 * measured_x_n * (1.0 - measured_x_n))
    )
    drt_results.append({
        'SoC [%]': soc_pct,
        'f_low [Hz]': frequency[low], 'f_mid [Hz]': frequency[mid],
        'f_high [Hz]': frequency[high],
        'R_N4 [Ω cm²]': r_n4, 'R_N3 [Ω cm²]': r_n3,
        'Rct [Ω cm²]': r_ct, 'x_n': x_n,
        'j0 [A m⁻²]': j0_n, 'k_n A2 [A m⁻²(m³ mol⁻¹)^1.5]': k_n,
        'k_n measured anode [A m⁻²(m³ mol⁻¹)^1.5]': measured_k_n,
    })

drt_table = pd.DataFrame(drt_results).sort_values('SoC [%]', ascending=False)
display(drt_table.round({'f_low [Hz]': 4, 'f_mid [Hz]': 3, 'f_high [Hz]': 2,
                         'R_N4 [Ω cm²]': 4, 'R_N3 [Ω cm²]': 4, 'Rct [Ω cm²]': 4,
                         'x_n': 4, 'j0 [A m⁻²]': 4}))
representative = drt_table.loc[drt_table['SoC [%]'] == 50].iloc[0]
print(f"A2 c_s,max,n={slide_csmax_n:.1f} mol m⁻³")
print(f"50% SoC: Rct={representative['Rct [Ω cm²]']:.4f} Ω cm², "
      f"j0={representative['j0 [A m⁻²]']:.4f} A m⁻², "
      f"k_n(A2)={representative['k_n A2 [A m⁻²(m³ mol⁻¹)^1.5]']:.4e}")
```

 SoC  f_low   f_mid  f_high     R_N4     R_N3      Rct       j0           k_n
  90  0.3209   5.343   96.94   10.0544   16.8939   26.9483   0.2514  9.0771e-07
  80  0.2409   5.045   96.94    9.9093   17.1962   27.1055   0.2500  7.3940e-07
  70  0.2551   5.192   88.95    9.8930   16.3819   26.2749   0.2579  6.8820e-07
  60  0.2780   5.045   88.95    9.6376   16.5664   26.2040   0.2586  6.5665e-07
  50  0.2861   5.045   86.43    9.9608   17.0401   27.0009   0.2509  6.3079e-07
  40  0.2147   4.902   79.30   10.6163   17.1828   27.7990   0.2437  6.2932e-07
  30  0.2409   4.902   74.88   10.1227   16.6103   26.7331   0.2535  7.0218e-07
  20  0.2479   4.370   68.70    9.5603   17.3364   26.8968   0.2519  8.0016e-07
  10  0.3030   3.896   53.06    8.7910   17.7591   26.5501   0.2552  1.0738e-06
A2 c_s,max,n=25182.8 mol m⁻³
50% SoC: Rct=27.0009 Ω cm², j0=0.2509 A m⁻², k_n(A2)=6.3079e-07
