Repository: Rinny-Hi/ai2020_dfn_fitting

# Enertech 셀 DFN 파라미터 피팅

Enertech 파우치셀의 OCP, GITT, EIS, HPPC, 충·방전 데이터를 이용해 PyBaMM의 Ai2020 DFN 기준 모델을 검토하고 파라미터를 식별한 연구 저장소입니다. 초기 노트북, 후속 분석 스크립트, 원본 데이터 일부, 날짜별 결과를 함께 보존합니다.

## 2026-10-23 최종 A모델

[최종 A모델 패키지](outputs/261023_final_a_model/README_KO.md)는 후속 충전 프로토콜 최적화의 초기 모델을 고정합니다. 최종 조합은 **Ai2020 음극 OCP + 실측 양극 GITT OCP + 단위 보정 Ai2020 전해질**, `k_n=5.54×10^-7`, `k_p=4.37×10^-7`, `b_n=2.914`입니다. ORegan2022 전해질, 경험적 hysteresis, `k_n+b_n` voltage fitting은 최종 모델에 적용하지 않습니다.

0.5C·1C·2C 충·방전의 실험 branch 시간 10–90% 기준 전체 RMSE/MAE는 **18.39/14.26 mV**입니다. 전체 원시구간 RMSE/MAE는 41.02/23.97 mV이므로 “20 mV 이하”는 중앙 구간 통합값에만 사용합니다. 전체 파라미터 CSV, 조건별 오차, 그림과 Chapter 1–2 노트북을 같은 폴더에 보존했습니다.

## 2026-10-21 결과 기록

[2026-10-21 결과 스냅샷](outputs/README_KO.md)의 ORegan2022 전해질 및 fitted `k_n` 조합은 당시 권고 이력이며, 2026-10-23 최종 A모델을 대체하지 않습니다.

## 2026-10-20 현재 결과

오늘 확정한 1단계 OCP/window 흐름, ORegan2022 `b_n=2.914` 시작 fitting 및
GITT/Ai2020 `Dsn` 교차 비교는 [2026-10-20 결과 요약](261020_결과_요약.md)에
정리했습니다.

- [1단계 OCP·stoichiometry 간결본](261020_Ai2020_1단계_OCP_Stoichiometry_간결본.ipynb)
- [ORegan2022 b_n=2.914 시작 fitting](results/261020_oregan_bn2914_start_fit/README_KO.md)
- [GITT/Ai2020 Dsn 교차 비교](results/261020_final_dsn_ai2020_vs_gitt/README_KO.md)

현재 OCP 선정은 **Ai2020 graphite 음극 + 실험 GITT 양극**이다. `Dsn`은 두 후보의
동적 차이가 미미하지만 대상 전극의 실험 anchor라는 근거로 GITT 값을 유지한다.
ORegan2022 `b_n=2.914`를 공식 fitting 시작점으로 사용하고 2.5/2.45를
multi-start 교차검증에 사용한다.

## 2026-10-19 현재 결과

현대차 제출용 재현 흐름과 음극 OCP 후보 비교는 [2026-10-19 결과 요약](261019_결과_요약.md)에서 시작합니다. 핵심 실행 파일은 다음과 같습니다.

- [S1–S3 현대차 제출용 간결본](261019_Ai2020_S1_S3_현대차제출용_간결본.ipynb)
- [S1–S2 상세 fitting 흐름](261019_Ai2020_S1_S2_fitting_flow.ipynb)
- [Ai2020/실험 저율 음극 OCP 동일 파이프라인 비교](results/261019_lowrate_anode_full_pipeline_comparison/README_KO.md)

현재 선정은 **실험 GITT 양극 + Ai2020 graphite 음극 OCP**입니다. 실험 저율 음극 OCP도 S3–S7a까지 동일하게 검토했지만, 절대 stoichiometry 축이 독립적으로 측정되지 않았고 Ai2020의 전극 inventory를 이용해 환산되어 기준모델 채택은 보류했습니다.

## 2026-10-08 집 Codex 연결용 기준

현재 진행 범위는 **September 제외, SOC 2–98% stoichiometry 검토, 공통 overlap geometry 반영, parameter fitting 직전까지**입니다. 집에서 이어할 때는 [2026-10-08 인수인계](261008_HOME_CODEX_HANDOFF_KO.md)와 [2–98% 실행 노트북](261008_Enertech_Ai2020_피팅전_P0_2-98.ipynb)을 먼저 사용하세요. 아래의 2026-09-27 post-fit 문서는 과거 피팅 분기의 기록으로 보존합니다.

**과거 post-fit 분기를 확인할 때는 [2026-09-27 인수인계](260927_HANDOFF_CURRENT_STATE_KO.md)와 [physical-time 피팅 결과](results/260927_charge_physical_time_final/README_KO.md)를 사용합니다.** 이전 노트북과 결과 폴더는 실험 당시의 가정을 기록하므로 이 분기의 최신 기준과 다를 수 있습니다.

# 2026-10-21까지의 DFN 결과 스냅샷

이 폴더는 2026-10-21까지 생성한 간결본, 현대차 미팅 PPT, 그림, 수치 CSV 및 검토 보고서를 보존한다. 숫자를 읽을 때는 **최종 권고 조합**과 이후 발표 자료용 **Ai2020 전해질 중간 단계**를 구분해야 한다.

## 최종 권고 조합

- Ai2020 음극 OCP + 측정 양극 GITT OCP + ORegan2022 전해질.
- GITT `D_sn=4.170774×10⁻¹⁴`, `D_sp=6.888175×10⁻¹⁴ m²/s`; 최신 양극 `k_p=4.768215585×10⁻⁷` 고정.
- `b_n=2.5` 고정 후 0.5/1/2C **충전**으로 `k_n=9.7028×10⁻⁷` 피팅. 방전 3곡선은 독립 검증.
- 6곡선 전구간 RMSE 37.14 mV, 방전 검증 RMSE 31.74 mV, 2C 방전 RMSE 21.41 mV. 1C 충전 계산 최저 음극 전위는 −3.33 mV로, SoC 약 79% 이후 짧은 구간에서 0 mV를 하회한다.
- 판단 근거: [최종 선정 보고서](ORegan2022_Ai2020_최종선정_및_SoC음극전위.md), [최신 방법·오차 검토](ORegan2022_Ai2020_최종결과_방법검토.md), [조건별 오차 CSV](ORegan2022_Ai2020_최종_3단계_조건별_RMSE_MAE.csv), [충방전 그래프](ORegan2022_Ai2020_최종_충방전6곡선.png), [음극 전위 그래프](ORegan2022_Ai2020_최종_SoC별음극전위.png).
- 열람용 간결본: [양방향 검증 간결본](261021_Ai2020_DFN_ORegan_양방향검증_간결본.ipynb), [전체 단계 간결본](261021_Ai2020_DFN_최종_간결본.ipynb). 발표용: [최신 검증 PPT](261021_미팅자료_Ai2020_ORegan_최신검증본.pptx).

## 후속 발표 자료용 Ai2020 전해질 중간 단계

- Stage 1의 De/입자반경 → OCP/window → 측정 양극 OCP 변경은 [영문 6곡선 그래프](Stage1_dynamic_voltage_0p5C_1C_2C_English.png), [전체 오차표](Stage1_dynamic_voltage_full_error_table_English.png), [중앙 오차표](Stage1_dynamic_voltage_central_error_table_English.png) 및 [수치 CSV](Stage1_De_RpRn_OCP_window_양극OCP_3단계_동적전압_RMSE_MAE.csv)에 있다. 이 Stage 1의 “중앙”은 **전달 용량 10–70%** 기준이다.
- Stage 2에서 사용자가 지정한 EIS 초기 `k_n=5.54×10⁻⁷`, `b_n=2.914` 고정, 최신 `k_p=4.768215585×10⁻⁷`으로 시작하여 **`k_n`만** 충전 피팅했다. 피팅값은 `6.977111568×10⁻⁷`이다. `b_n`은 피팅하지 않았다.
- 해당 중간 단계의 충전 전구간 RMSE는 43.81→42.48 mV, 독립 방전은 30.41→31.03 mV, 6곡선 중앙 RMSE는 16.03→19.81 mV이다. 여기서 중앙은 전달 용량 10–70%의 고정 시간 구간이다. 충전 점수만으로 개선을 주장하지 않으며, 이 결과는 위 최종 권고 조합을 대체하지 않는다.
- [단계별 영문 표](Stage2_intermediate_kn554_to_charge_fit_table_English.png), [수치 CSV](Stage2_intermediate_kn554_to_charge_fit_summary_English.csv), [초기/피팅 음극 전위 그래프](Stage2_kn554_initial_vs_kn_only_fit_anode_potential_SoC.png), [전위 요약 CSV](Stage2_kn554_initial_vs_kn_only_fit_anode_potential_summary.csv).

## 재현 범위

그림/표 생성 및 DFN 실행에 사용한 스크립트는 [`../work/`](../work/)에 있다. 저장된 CSV 기반 영문 그림·표는 `work/make_stage1_dynamic_english.py`, `work/make_stage2_user_kn554_fit_tables.py` 등으로 재생성할 수 있다. DFN 전 구간을 처음부터 다시 계산하려면 일부 외부 원본 Excel이 필요하다. 특히 `work/stage2_setup_probe.py`는 `work/stage2_inputs/`의 저율 데이터, Cell 6-6 동적 데이터, 양극 GITT 7-7/7-8 원본을 읽으며 이 큰 원본들은 이 Git 스냅샷에 포함하지 않았다. 결과 CSV/그림은 당시 실행 결과이지, 이 클론만으로 재계산을 완료했다는 주장이 아니다.

최신 미팅 PPT는 기존 슬라이드를 기반으로 만든 한 개 버전만 올렸다. PPT 그림/표와 계산 근거를 확인할 때는 같은 이름의 CSV와 위 보고서를 함께 참조한다.

File: outputs/Anode_DRT_Rct_local_minimum_계산요약.md
# 음극 EIS–DRT 기반 Rct, j₀, kₙ 재검토

## 1. cₛ,max,n: OCP 조합별 구분

| 기준 | 음극 window | cₛ,max,n (mol·m⁻³) | 50% SoC kₙ (A·m⁻²(m³·mol⁻¹)^1.5) |
|---|---|---:|---:|
| 첨부 A2 슬라이드: Ai2020 음극 + 측정 양극 OCP | x₀=0.003806, x₁₀₀=0.954221 | **25,182.8** | **6.3079 × 10⁻⁷** |
| 최신 비교 노트북의 같은 OCP 조합 재최적화 | x₀≈0.003803, x₁₀₀≈0.954167 | 25,184.2 | 약 6.3076 × 10⁻⁷ |
| 최신 비교 노트북의 *측정 음극 + 측정 양극 OCP* | x₀≈0.002150, x₁₀₀≈0.739784 | 32,447.1 | 5.0629 × 10⁻⁷ |

**A2/A4 슬라이드를 같은 Ai2020 음극 OCP 기준으로 연결한다면 25,182.8 mol·m⁻³를 사용한다.** 앞선 답변은 다른 측정 음극 OCP 조합의 32,447.1을 A2 슬라이드 값처럼 제시한 오류였다. 입자 반경 `rₙ=3.6920 µm`는 첨부 슬라이드 및 이후 제공된 노트북의 값이다.

슬라이드의 평균 용량은 `(2.355758+2.357298)/2 = 2.356528 Ah`이다. 그림의 계산식에 인쇄된 `2.35628 Ah`에는 숫자 **5**가 빠져 있다. 슬라이드의 `Qₙ=2.479472 Ah`와 `cₛ,max,n=25,182.8`은 `2.356528 Ah`를 넣으면 재현된다. 인쇄값 `2.35628 Ah`를 그대로 넣으면 `cₛ,max,n≈25,180.2`가 된다.

계산식: `Δx=0.954221−0.003806=0.950415`, `Qₙ=Q_cell/Δx`, `cₛ,max,n=3600 Qₙ/(F A Lₙ εₛ,n)`. 사용값은 `A=787.236 cm²`, `Lₙ=76.5 µm`, `εₛ,n=0.610`, `F=96485.33212 C mol⁻¹`이다.

## 2. 예전 N2/N3와 현재 N3/N4의 대응

예전 DRT 그림의 음극 피크 순서는 고주파에서 저주파로 대략 `~1 kHz (옛 N1) → ~20 Hz (옛 N2) → ~1 Hz (옛 N3) → ~0.1 Hz (옛 N4) → ~0.005 Hz (옛 N5)`였다. 이후 SoC별 DRT 그림은 `>10 kHz` 접촉 피크를 **현재 N1**로 분리해 `~1 kHz`를 **N2**, `~20 Hz`를 **N3**, `~1 Hz`를 **N4**로 표시한다. 따라서 **옛 N2/N3가 현재 N3/N4와 주파수상 대응한다.**

예전 면적표의 해당 합계는 `23.74489 + 6.95225 = 30.69714 Ω·cm²`이다. 예전 `N3+N4 = 6.95225 + 5.46027 = 12.41252 Ω·cm²`을 현재 N3/N4 저항으로 인용한 것은 번호 혼동이다. 다만 이 옛 peak-area 합계와 아래의 새 local-minimum 적분값은 **측정 데이터와 적분 방법이 다르므로 같은 수치로 취급하지 않는다.** 예전 발표자료의 Rct 계산 슬라이드도 표의 일부 피크 번호와 합산 문구가 서로 맞지 않는다.

이 대응은 `260818 현대자동차 미팅 자료`의 옛 peak-area 그림(7장)과 SoC별 피크 해석(5–6장)을 주파수 기준으로 대조한 결과다. 이 발표자료가 인용한 [2021년 논문](https://researchportal.hkust.edu.hk/en/publications/detection-of-lithium-plating-in-lithium-ion-batteries-by-distribu/)은 셀 구성별 DRT 피크 해석의 배경 자료다.

## 3. 현재 DRT 원본의 local-minimum 적분: 50% SoC

| 항목 | 값 |
|---|---:|
| N4/LF local minimum | 0.2861 Hz |
| N3/N4 local minimum | 5.0447 Hz |
| N2/N3 local minimum | 86.4315 Hz |
| 현재 N4 기여 | 9.9608 Ω·cm² |
| 현재 N3 기여 | 17.0401 Ω·cm² |
| **Rct = 현재 N3 + N4** | **27.0009 Ω·cm²** |
| **j₀** | **0.2509 A·m⁻²** |
| **kₙ, A2 슬라이드 window** | **6.3079 × 10⁻⁷ A·m⁻²(m³·mol⁻¹)^1.5** |

원본 `Ai2020_Anode_DRT_Frequency_Origin_Paste.xlsx`의 γ는 10 mm 전극 면적을 반영한 Ω·cm²이다. Savitzky–Golay 필터(21점, 3차)는 골 위치를 찾는 데만 쓰고, **원본 γ를 `d ln f`에 대해 사다리꼴 적분**했다. `Rct,A`는 식에 대입할 때 Ω·cm²에서 Ω·m²로 바꿨다. `T=298.15 K`, `cₑ=1000 mol·m⁻³`를 가정했다. 전체 10–90% SoC의 Rct는 `26.2040–27.7990 Ω·cm²`이다. 상세 결과는 동봉 CSV에 있다. [DRT 피크 저항을 인접한 골 사이에서 적분하는 방법](https://www.mdpi.com/2313-0105/7/3/52)을 사용했다.

N3/N4를 모두 음극 charge transfer로 배정한 `kₙ`은 DFN fitting **초기값**이다. harvested anode half-cell EIS의 Li counter/SEI 및 표면 상태 영향을 독립적으로 제거한 확정 물성치는 아니다.
