Repository: Rinny-Hi/ai2020_dfn_fitting

# Enertech 셀 DFN 파라미터 피팅

Enertech 파우치셀의 OCP, GITT, EIS, HPPC, 충·방전 데이터를 이용해 PyBaMM의 Ai2020 DFN 기준 모델을 검토하고 파라미터를 식별한 연구 저장소입니다. 초기 노트북, 후속 분석 스크립트, 원본 데이터 일부, 날짜별 결과를 함께 보존합니다.

## 2026-10-23 최종 A모델

[최종 A모델 패키지](outputs/261023_final_a_model/README_KO.md)는 후속 충전 프로토콜 최적화의 초기 모델을 고정합니다. 최종 조합은 **Ai2020 음극 OCP + 실측 양극 GITT OCP + 단위 보정 Ai2020 전해질**, `k_n=5.54×10^-7`, `k_p=4.37×10^-7`, `b_n=2.914`입니다. ORegan2022 전해질, 경험적 hysteresis, `k_n+b_n` voltage fitting은 최종 모델에 적용하지 않습니다.

0.5C·1C·2C 충·방전의 실험 branch 시간 10–90% 기준 전체 RMSE/MAE는 **18.39/14.26 mV**입니다. 전체 원시구간 RMSE/MAE는 41.02/23.97 mV이므로 “20 mV 이하”는 중앙 구간 통합값에만 사용합니다. 전체 파라미터 CSV, 조건별 오차, 그림과 Chapter 1–2 노트북을 같은 폴더에 보존했습니다.

## 2026-10-21 결과 기록

[2026-10-21 결과 스냅샷](outputs/README_KO.md)의 ORegan2022 전해질 및 fitted `k_n` 조합은 당시 권고 이력이며, 2026-10-23 최종 A모델을 대체하지 않습니다.

## 2026-10-20 현재 결과

오늘 확정한 1단계 OCP/window 흐름, ORegan2022 `b_n=2.914` 시작 fitting 및
GITT/Ai2020 `Dsn` 교차 비교는 [2026-10-20 결과 요약](261020_결과_요약.md)에
정리했습니다.

- [1단계 OCP·stoichiometry 간결본](261020_Ai2020_1단계_OCP_Stoichiometry_간결본.ipynb)
- [ORegan2022 b_n=2.914 시작 fitting](results/261020_oregan_bn2914_start_fit/README_KO.md)
- [GITT/Ai2020 Dsn 교차 비교](results/261020_final_dsn_ai2020_vs_gitt/README_KO.md)

현재 OCP 선정은 **Ai2020 graphite 음극 + 실험 GITT 양극**이다. `Dsn`은 두 후보의
동적 차이가 미미하지만 대상 전극의 실험 anchor라는 근거로 GITT 값을 유지한다.
ORegan2022 `b_n=2.914`를 공식 fitting 시작점으로 사용하고 2.5/2.45를
multi-start 교차검증에 사용한다.

# 코팅 로딩 측정 전 사전 검토

## 1. 사용한 관계와 정의

이미지의 관계는 차원상 맞지만, `M_coat`의 정의를 분명히 해야 한다.

```text
c_s,max = m_AM,areal / (M_host * L * eps_s)
m_AM,areal = m_coat,areal * w_AM
```

- `m_coat,areal`: 집전체를 제외한 **한 면 전체 코팅**의 면적당 질량
- `w_AM`: 코팅 중 활물질 질량분율
- `m_AM,areal`: 한 면 활물질 면적당 질량
- `L`: 집전체를 제외한 **한 면 코팅 두께**
- `eps_s`: 활물질 고체 체적분율
- `M_host`: Li site 1 mol에 대응하는 host의 몰질량

따라서 표의 `면적당 코팅층 질량`이 전체 coating loading이면 `w_AM`을 반드시 곱해야 한다. 이미 조성 보정이 끝난 active-material loading이면 다시 곱하지 않는다. 양면 시편에서는 `(양면 코팅 전극 질량 - 동일 면적 집전체 질량)/(2A)`로 한 면 loading을 계산한다.

질량으로 먼저 계산되는 전극 inventory는 두께와 기공률에 의존하지 않는다.

```text
Q_n,p = F * A_eff * m_AM,areal / (3600 * M_host)
```

`c_s,max`는 그 다음에 `L`과 `eps_s`를 이용해 같은 inventory를 DFN 체적 농도로 표현한 값이다.

## 2. 현재 Enertech 모델이 요구하는 로딩 역산

현재 nominal 형상인 `L_n=76.5 um`, `L_p=68 um`, `eps_s,n=0.61`, `eps_s,p=0.62`, `A_eff=814.98 cm2`를 사용했다. 음극은 graphite `C6=72.066 g/mol`, 양극은 `LiCoO2=97.873 g/mol`로 계산했다.

| 모델 | `c_s,max,n` (mol/m3) | 음극 활물질 로딩 (mg/cm2, 한 면) | `c_s,max,p` (mol/m3) | 양극 활물질 로딩 (mg/cm2, 한 면) |
|---|---:|---:|---:|---:|
| 현재 baseline | 24,325.5 | 8.181 | 47,467.3 | 19.587 |
| provisional `Qn/Qp +2%` | 24,812.0 | 8.344 | 48,416.6 | 19.978 |

활물질 질량분율을 아직 모를 때 예상되는 **전체 coating loading** 범위는 다음과 같다.

| 가정 `w_AM` | 음극 baseline | 음극 +2% | 양극 baseline | 양극 +2% |
|---:|---:|---:|---:|---:|
| 0.90 | 9.090 | 9.271 | 21.763 | 22.198 |
| 0.94 | 8.703 | 8.877 | 20.837 | 21.253 |
| 0.96 | 8.521 | 8.692 | 20.403 | 20.811 |
| 0.98 | 8.348 | 8.514 | 19.986 | 20.386 |

단위는 모두 `mg/cm2`, 한 면 기준이다. 이 범위는 내일 측정값의 1차 sanity check이지 합격 기준 자체는 아니다.

## 3. 기존 10 mm punch 질량과의 교차 점검

기존 코드에 기록된 한 면 coating mass `positive=17.25 mg`, `negative=10.40 mg`를 10 mm 원판 면적 `0.7854 cm2`로 환산하면 각각 `21.963`, `13.242 mg/cm2`다.

- 양극: +2% 모델의 활물질 로딩 `19.978 mg/cm2`와 맞추려면 `w_AM=0.910`이 필요하다. 90 wt% 전후 조성이라면 질량과 모델 inventory가 거의 일치한다.
- 음극: +2% 모델의 활물질 로딩 `8.344 mg/cm2`와 맞추려면 `w_AM=0.630`이 필요하다. 일반적인 전극 조성으로 보기에는 지나치게 낮아, 전해질/SEI 잔류, 불완전 건조, 집전체 차감, 양면/한 면 환산 또는 시편 대표성 문제를 먼저 의심해야 한다.

따라서 기존 질량만 놓고 보면 양극보다 음극 질량 anchor의 신뢰성이 낮다. 새 측정 전까지 음극 질량으로 `c_s,max,n`을 강제하지 않는다.

## 4. 이미지 표 계산의 해석상 주의점

제시된 숫자는 표의 식에 넣으면 재현된다. 다만 다음을 확인해야 한다.

1. `206.3`, `132.4 g/m2`가 전체 coating인지 active-material loading인지 확인한다. 전체 coating인데 활물질분율을 생략했다면 `c_s,max`가 그만큼 과대평가된다. 예를 들어 `w_AM=0.96`이면 표의 값은 각각 약 `43,668`, `26,911 mol/m3`가 된다.
2. Enertech 양극은 현재 LCO로 취급하므로 NCM 몰질량 `96.9 g/mol`이 아니라 LCO 조성에 맞는 값을 사용한다.
3. graphite의 `78.37 g/mol`은 Li를 포함한 조성에 가까운 값이다. DFN의 `c_s,max`를 host 내 Li-site 농도로 정의할 때는 density와 몰질량의 기준을 같은 lithiation 상태로 맞춰야 한다. 현재 Enertech 역산은 `C6=72.066 g/mol` 기준이며, 회수 음극에는 질량식보다 half-cell reversible areal capacity 방식이 더 안전하다.

## 5. 측정 전에 바로 할 수 있는 일

1. OCP source, nominal 두께, 현재 transport/kinetics를 고정하고 baseline과 `Qn/Qp +2%`를 provisional 두 후보로 유지한다.
2. 내일 입력할 원자료 양식을 `전극/시편 위치/면적/코팅 전극 질량/집전체 질량/양면 여부/세척·건조 조건/반복번호`로 고정한다.
3. 내일 값은 먼저 `m_AM,areal`과 `Q_n,Q_p`로 환산하여 현재 OCP-fit inventory와 비교한다. 그 뒤에만 `L`, `eps_s`를 사용해 `c_s,max`를 계산한다.
4. 활물질분율이 미확정이면 하나의 `c_s,max`를 만들지 말고 조성 범위별 결과를 제시한다.
5. 회수 음극은 pristine sibling과 동일 등급의 신뢰도로 취급하지 않는다. 동일 세척·건조 SOP와 반복 시편의 분산을 uncertainty로 둔다.

## 6. 내일 값의 판정 규칙

- baseline/+2% 예상 범위와 측정 불확도 내에서 겹침: 현재 모델을 유지하고 로딩만 독립 검증값으로 기록한다.
- 양극만 일치하고 음극만 큼: 음극 전해질/SEI·세척·건조·집전체 차감 문제를 우선 점검한다.
- 양·음극이 같은 비율로 큼/작음: 유효 면적, 병렬 electrode 수, 양면 factor를 우선 점검한다.
- 반복 측정은 안정적인데 한 전극만 체계적으로 다름: 그 전극의 `Q_n` 또는 `Q_p` prior를 갱신하고, `delta x=Qcell/Qn`, `delta y=Qcell/Qp`로 OCP endpoint를 다시 맞춘다.

File: results/260921_coating_loading_precheck/README_KO.md
# 코팅 로딩 측정 전 사전 검토

## 1. 사용한 관계와 정의

이미지의 관계는 차원상 맞지만, `M_coat`의 정의를 분명히 해야 한다.

```text
c_s,max = m_AM,areal / (M_host * L * eps_s)
m_AM,areal = m_coat,areal * w_AM
```

- `m_coat,areal`: 집전체를 제외한 **한 면 전체 코팅**의 면적당 질량
- `w_AM`: 코팅 중 활물질 질량분율
- `m_AM,areal`: 한 면 활물질 면적당 질량
- `L`: 집전체를 제외한 **한 면 코팅 두께**
- `eps_s`: 활물질 고체 체적분율
- `M_host`: Li site 1 mol에 대응하는 host의 몰질량

따라서 표의 `면적당 코팅층 질량`이 전체 coating loading이면 `w_AM`을 반드시 곱해야 한다. 이미 조성 보정이 끝난 active-material loading이면 다시 곱하지 않는다. 양면 시편에서는 `(양면 코팅 전극 질량 - 동일 면적 집전체 질량)/(2A)`로 한 면 loading을 계산한다.

질량으로 먼저 계산되는 전극 inventory는 두께와 기공률에 의존하지 않는다.

```text
Q_n,p = F * A_eff * m_AM,areal / (3600 * M_host)
```

`c_s,max`는 그 다음에 `L`과 `eps_s`를 이용해 같은 inventory를 DFN 체적 농도로 표현한 값이다.

## 2. 현재 Enertech 모델이 요구하는 로딩 역산

현재 nominal 형상인 `L_n=76.5 um`, `L_p=68 um`, `eps_s,n=0.61`, `eps_s,p=0.62`, `A_eff=814.98 cm2`를 사용했다. 음극은 graphite `C6=72.066 g/mol`, 양극은 `LiCoO2=97.873 g/mol`로 계산했다.

| 모델 | `c_s,max,n` (mol/m3) | 음극 활물질 로딩 (mg/cm2, 한 면) | `c_s,max,p` (mol/m3) | 양극 활물질 로딩 (mg/cm2, 한 면) |
|---|---:|---:|---:|---:|
| 현재 baseline | 24,325.5 | 8.181 | 47,467.3 | 19.587 |
| provisional `Qn/Qp +2%` | 24,812.0 | 8.344 | 48,416.6 | 19.978 |

활물질 질량분율을 아직 모를 때 예상되는 **전체 coating loading** 범위는 다음과 같다.

| 가정 `w_AM` | 음극 baseline | 음극 +2% | 양극 baseline | 양극 +2% |
|---:|---:|---:|---:|---:|
| 0.90 | 9.090 | 9.271 | 21.763 | 22.198 |
| 0.94 | 8.703 | 8.877 | 20.837 | 21.253 |
| 0.96 | 8.521 | 8.692 | 20.403 | 20.811 |
| 0.98 | 8.348 | 8.514 | 19.986 | 20.386 |

단위는 모두 `mg/cm2`, 한 면 기준이다. 이 범위는 내일 측정값의 1차 sanity check이지 합격 기준 자체는 아니다.

## 3. 기존 10 mm punch 질량과의 교차 점검

기존 코드에 기록된 한 면 coating mass `positive=17.25 mg`, `negative=10.40 mg`를 10 mm 원판 면적 `0.7854 cm2`로 환산하면 각각 `21.963`, `13.242 mg/cm2`다.

- 양극: +2% 모델의 활물질 로딩 `19.978 mg/cm2`와 맞추려면 `w_AM=0.910`이 필요하다. 90 wt% 전후 조성이라면 질량과 모델 inventory가 거의 일치한다.
- 음극: +2% 모델의 활물질 로딩 `8.344 mg/cm2`와 맞추려면 `w_AM=0.630`이 필요하다. 일반적인 전극 조성으로 보기에는 지나치게 낮아, 전해질/SEI 잔류, 불완전 건조, 집전체 차감, 양면/한 면 환산 또는 시편 대표성 문제를 먼저 의심해야 한다.

따라서 기존 질량만 놓고 보면 양극보다 음극 질량 anchor의 신뢰성이 낮다. 새 측정 전까지 음극 질량으로 `c_s,max,n`을 강제하지 않는다.

## 4. 이미지 표 계산의 해석상 주의점

제시된 숫자는 표의 식에 넣으면 재현된다. 다만 다음을 확인해야 한다.

1. `206.3`, `132.4 g/m2`가 전체 coating인지 active-material loading인지 확인한다. 전체 coating인데 활물질분율을 생략했다면 `c_s,max`가 그만큼 과대평가된다. 예를 들어 `w_AM=0.96`이면 표의 값은 각각 약 `43,668`, `26,911 mol/m3`가 된다.
2. Enertech 양극은 현재 LCO로 취급하므로 NCM 몰질량 `96.9 g/mol`이 아니라 LCO 조성에 맞는 값을 사용한다.
3. graphite의 `78.37 g/mol`은 Li를 포함한 조성에 가까운 값이다. DFN의 `c_s,max`를 host 내 Li-site 농도로 정의할 때는 density와 몰질량의 기준을 같은 lithiation 상태로 맞춰야 한다. 현재 Enertech 역산은 `C6=72.066 g/mol` 기준이며, 회수 음극에는 질량식보다 half-cell reversible areal capacity 방식이 더 안전하다.

## 5. 측정 전에 바로 할 수 있는 일

1. OCP source, nominal 두께, 현재 transport/kinetics를 고정하고 baseline과 `Qn/Qp +2%`를 provisional 두 후보로 유지한다.
2. 내일 입력할 원자료 양식을 `전극/시편 위치/면적/코팅 전극 질량/집전체 질량/양면 여부/세척·건조 조건/반복번호`로 고정한다.
3. 내일 값은 먼저 `m_AM,areal`과 `Q_n,Q_p`로 환산하여 현재 OCP-fit inventory와 비교한다. 그 뒤에만 `L`, `eps_s`를 사용해 `c_s,max`를 계산한다.
4. 활물질분율이 미확정이면 하나의 `c_s,max`를 만들지 말고 조성 범위별 결과를 제시한다.
5. 회수 음극은 pristine sibling과 동일 등급의 신뢰도로 취급하지 않는다. 동일 세척·건조 SOP와 반복 시편의 분산을 uncertainty로 둔다.

## 6. 내일 값의 판정 규칙

- baseline/+2% 예상 범위와 측정 불확도 내에서 겹침: 현재 모델을 유지하고 로딩만 독립 검증값으로 기록한다.
- 양극만 일치하고 음극만 큼: 음극 전해질/SEI·세척·건조·집전체 차감 문제를 우선 점검한다.
- 양·음극이 같은 비율로 큼/작음: 유효 면적, 병렬 electrode 수, 양면 factor를 우선 점검한다.
- 반복 측정은 안정적인데 한 전극만 체계적으로 다름: 그 전극의 `Q_n` 또는 `Q_p` prior를 갱신하고, `delta x=Qcell/Qn`, `delta y=Qcell/Qp`로 OCP endpoint를 다시 맞춘다.
- 새 로딩으로 만든 `c_s,max`가 고율 용량만 좋아지고 C/50 qOCV/endpoint를 악화시킴: `c_s,max`를 단독 채택하지 않고 OCP window와 함께 재식별한다.

현재 baseline과 +2% 후보의 차이는 로딩으로도 2%뿐이다. 활물질분율·두께·기공률이 독립적으로 확보되지 않으면 이 차이는 식별하기 어렵다. 내일 측정의 1차 목적은 +2% 후보 선택보다 기존 음극 질량 이상 여부와 전극 inventory의 절대 scale을 확인하는 것이다.

## 7. 일반적인 활물질분율 가정에 따른 두께 역산

이미지에 제시된 loading `positive=206.3 g/m2`, `negative=132.4 g/m2`를 Enertech 현재 모델에 적용하고 다음 식을 역으로 풀었다.

```text
L = m_coat,areal * w_AM / (M_host * eps_s * c_s,max)
```

활물질분율은 확정값이 아니라 민감도 범위로 두었다.

- 양극: `w_AM=0.90–0.96`
- 음극: `w_AM=0.94–0.97`
- `M_p=97.873 g/mol` (LCO), `M_n=72.066 g/mol` (C6)
- `eps_s,p=0.62`, `eps_s,n=0.61`

| 모델 | 양극 `L_p` 범위 | 음극 `L_n` 범위 |
|---|---:|---:|
| 현재 baseline `c_s,max` | 64.46–68.76 um | 116.38–120.10 um |
| provisional `Qn/Qp +2%` | 63.20–67.41 um | 114.10–117.74 um |

대표 가정 `w_AM,p=0.94`, `w_AM,n=0.96`에서는 다음과 같다.

| 모델 | 역산 `L_p` | 역산 `L_n` |
|---|---:|---:|
| baseline | 67.33 um | 118.86 um |
| +2% | 66.01 um | 116.53 um |

기존 10 mm punch 기록을 loading으로 사용하면 양극이 `219.63 g/m2`로 증가하여 baseline 기준 `L_p=68.63–73.20 um`, +2% 기준 `67.28–71.77 um`가 된다. 음극 loading은 `132.42 g/m2`로 이미지 값과 거의 같아 위 결과와 동일하다.

### 두께측정기와 SEM 차이 가정

현재 측정값에서 집전체를 뺀 한 면 coating 두께는 다음과 같다.

- 양극: `(138-15)/2 = 61.5 um`
- 음극: `(155-10)/2 = 72.5 um`

현차 사례의 `SEM/두께측정기` 비율을 그대로 적용하면:

- 양극 비율 `64.3/58.5=1.099` -> Enertech 예상 SEM 두께 `67.6 um`
- 음극 비율 `96/79.5=1.208` -> Enertech 예상 SEM 두께 `87.5 um`

양극은 로딩 역산 두께 `63–69 um` 및 예상 SEM 두께 `67.6 um`가 서로 일관된다. 반면 음극은 SEM 효과를 크게 가정해도 `87.5 um`로, 로딩 역산값 `114–120 um`보다 여전히 약 `27–33 um` 작다.

현재 nominal 두께 `L_p=68 um`, `L_n=76.5 um`가 이미지 loading과 현재 `c_s,max`를 동시에 만족하려면 baseline 기준 활물질분율이 양극 `94.9 wt%`, 음극 `61.8 wt%`가 되어야 한다. 양극은 가능한 가정 범위지만 음극은 질량에 비활물질 성분 또는 잔류물이 많이 포함되었음을 시사한다.

따라서 SEM에서 더 두껍게 측정될 가능성은 양극 차이를 충분히 설명할 수 있지만, 음극 차이 전체를 설명할 가능성은 낮다. 음극 `L_n`을 115 um 전후로 바로 변경하지 말고 새 dry loading과 반복 측정, 세척·건조 후 질량 안정성, 집전체 차감 및 half-cell areal capacity를 먼저 확인한다.

### Ai2020 nominal `c_s,max`를 사용하는 대안

현재 effective `c_s,max` 대신 Ai2020 nominal `c_s,max,n=28,700`, `c_s,max,p=49,943 mol/m3`를 사용하면 결과가 달라진다. 이미지의 graphite 정의와 같은 `M_n=78.37 g/mol`, `w_AM,n=0.96`, 그리고 양극 `w_AM,p=0.94`를 적용하면:

- `L_n = 92.64 um`
- `L_p = 63.99 um`

이 조합은 현차 사례 비율로 추정한 Enertech SEM 두께 `L_n~87.5 um`, `L_p~67.6 um`와 current-effective 역산보다 가깝다. 따라서 실제 SEM에서 음극이 약 `90–100 um`로 확인되고 dry loading도 재현된다면, `L_n`만 바꾸기보다 Ai2020 nominal `c_s,max,n`을 되살리고 `Qn/Qp-window`를 다시 식별하는 후보를 검토할 근거가 생긴다.

단, 이 후보는 geometry correction만이 아니다. `c_s,max` 상승으로 electrode inventory와 교환전류가 동시에 바뀌므로 `delta x`, `delta y`, OCP endpoint 및 `k_n` 해석까지 함께 재검증해야 한다.
