Repository: Rinny-Hi/ai2020_dfn_fitting

# Enertech 셀 DFN 파라미터 피팅

Enertech 파우치셀의 OCP, GITT, EIS, HPPC, 충·방전 데이터를 이용해 PyBaMM의 Ai2020 DFN 기준 모델을 검토하고 파라미터를 식별한 연구 저장소입니다. 초기 노트북, 후속 분석 스크립트, 원본 데이터 일부, 날짜별 결과를 함께 보존합니다.

## 2026-10-23 최종 A모델

[최종 A모델 패키지](outputs/261023_final_a_model/README_KO.md)는 후속 충전 프로토콜 최적화의 초기 모델을 고정합니다. 최종 조합은 **Ai2020 음극 OCP + 실측 양극 GITT OCP + 단위 보정 Ai2020 전해질**, `k_n=5.54×10^-7`, `k_p=4.37×10^-7`, `b_n=2.914`입니다. ORegan2022 전해질, 경험적 hysteresis, `k_n+b_n` voltage fitting은 최종 모델에 적용하지 않습니다.

0.5C·1C·2C 충·방전의 실험 branch 시간 10–90% 기준 전체 RMSE/MAE는 **18.39/14.26 mV**입니다. 전체 원시구간 RMSE/MAE는 41.02/23.97 mV이므로 “20 mV 이하”는 중앙 구간 통합값에만 사용합니다. 전체 파라미터 CSV, 조건별 오차, 그림과 Chapter 1–2 노트북을 같은 폴더에 보존했습니다.

## 2026-10-21 결과 기록

[2026-10-21 결과 스냅샷](outputs/README_KO.md)의 ORegan2022 전해질 및 fitted `k_n` 조합은 당시 권고 이력이며, 2026-10-23 최종 A모델을 대체하지 않습니다.

## 2026-10-20 현재 결과

오늘 확정한 1단계 OCP/window 흐름, ORegan2022 `b_n=2.914` 시작 fitting 및
GITT/Ai2020 `Dsn` 교차 비교는 [2026-10-20 결과 요약](261020_결과_요약.md)에
정리했습니다.

- [1단계 OCP·stoichiometry 간결본](261020_Ai2020_1단계_OCP_Stoichiometry_간결본.ipynb)
- [ORegan2022 b_n=2.914 시작 fitting](results/261020_oregan_bn2914_start_fit/README_KO.md)
- [GITT/Ai2020 Dsn 교차 비교](results/261020_final_dsn_ai2020_vs_gitt/README_KO.md)

현재 OCP 선정은 **Ai2020 graphite 음극 + 실험 GITT 양극**이다. `Dsn`은 두 후보의
동적 차이가 미미하지만 대상 전극의 실험 anchor라는 근거로 GITT 값을 유지한다.
ORegan2022 `b_n=2.914`를 공식 fitting 시작점으로 사용하고 2.5/2.45를
multi-start 교차검증에 사용한다.

## 2026-10-19 현재 결과

현대차 제출용 재현 흐름과 음극 OCP 후보 비교는 [2026-10-19 결과 요약](261019_결과_요약.md)에서 시작합니다. 핵심 실행 파일은 다음과 같습니다.

- [S1–S3 현대차 제출용 간결본](261019_Ai2020_S1_S3_현대차제출용_간결본.ipynb)
- [S1–S2 상세 fitting 흐름](261019_Ai2020_S1_S2_fitting_flow.ipynb)
- [Ai2020/실험 저율 음극 OCP 동일 파이프라인 비교](results/261019_lowrate_anode_full_pipeline_comparison/README_KO.md)

현재 선정은 **실험 GITT 양극 + Ai2020 graphite 음극 OCP**입니다. 실험 저율 음극 OCP도 S3–S7a까지 동일하게 검토했지만, 절대 stoichiometry 축이 독립적으로 측정되지 않았고 Ai2020의 전극 inventory를 이용해 환산되어 기준모델 채택은 보류했습니다.

## 2026-10-08 집 Codex 연결용 기준

현재 진행 범위는 **September 제외, SOC 2–98% stoichiometry 검토, 공통 overlap geometry 반영, parameter fitting 직전까지**입니다. 집에서 이어할 때는 [2026-10-08 인수인계](261008_HOME_CODEX_HANDOFF_KO.md)와 [2–98% 실행 노트북](261008_Enertech_Ai2020_피팅전_P0_2-98.ipynb)을 먼저 사용하세요. 아래의 2026-09-27 post-fit 문서는 과거 피팅 분기의 기록으로 보존합니다.

**과거 post-fit 분기를 확인할 때는 [2026-09-27 인수인계](260927_HANDOFF_CURRENT_STATE_KO.md)와 [physical-time 피팅 결과](results/260927_charge_physical_time_final/README_KO.md)를 사용합니다.** 이전 노트북과 결과 폴더는 실험 당시의 가정을 기록하므로 이 분기의 최신 기준과 다를 수 있습니다.

## 과거 post-fit 분기 결과

2026-09-28까지 저장된 결과 기준, July BoL 3셀의 0.5C·1C·2C **charge** 전압으로 `Dsn`과 `kn`을 피팅하고 **discharge**를 독립 검증한 보수 모델이 선택됐습니다. `Dsn=7.4662e-14 m²/s`, `kn=1.45024e-6`, `brugg_n=2.914`(고정)입니다. Charge objective RMSE는 53.997 mV, discharge full RMSE는 49.51 mV입니다. 용량은 목적함수에 넣지 않고 사후에 평가했습니다. 값의 의미와 한계는 [최종 결과 문서](results/260927_charge_physical_time_final/README_KO.md)를 확인하세요.

September BoL 2셀은 [별도 검증](results/260927_september_recommended_dsn_kn_fit/README_KO.md)입니다. 해당 데이터에서는 `Dsn+kn` 동시 피팅의 사전 식별도 기준을 통과하지 못해 GITT 기반 `Dsn`을 고정하고 `kn`만 피팅했습니다. July 결과를 September 셀의 확정 물성값으로 옮겨 쓰지 않습니다.

## 파일 구성

```text
ai2020_dfn_fitting/
├── README.md                         프로젝트 안내와 실행 경로
├── AGENTS.md                         후속 Codex/에이전트의 검증·수정 지침
├── docs/FILE_MAP.md                  노트북·스크립트·검증 파일 상세 지도
├── requirements-gitt-ocp.txt        후속 Python 분석 환경의 버전 목록
├── 260902 Enertech셀 데이터 모음.xlsx  통합 OCP/GITT/qOCV/동적 데이터
├── 2609*.ipynb                      초기 피팅 및 GITT 검토 노트북 4개
├── *.py                              분석, 피팅, 검증 및 그림 생성 스크립트
├── 2609*.md                          날짜별 진행·인수인계 기록
├── data/raw/260918_Anode_GITT/      저장소에 포함된 음극 GITT 원본 3개
├── results/                          분석별 CSV·JSON·그림·보고서
└── outputs/                          별도 공유용 결과 압축 파일
```

루트의 Python 파일은 서로 같은 폴더에서 import하고 일부는 `__file__` 또는 현재 작업 디렉터리를 기준으로 입력·결과 경로를 만듭니다. 파일을 다른 폴더로 옮기려면 import와 경로를 함께 수정해야 합니다.

# EIS 1차 반응속도 적용 결과

## 적용 방식

- 첨부 이미지의 값: `kn = 2.48e-7`, `kp = 3.12e-7`
- Ai2020/Dualfoil 기본 교환전류 식의 prefactor는 양·음극 모두 `m_ref = 1e-11 F = 9.6485e-7`이다.
- 따라서 현재 PyBaMM 함수에 `kn`은 기본값의 0.2570배, `kp`는 0.3234배로 적용했다.
- OCP, stoichiometry window, `Rn=5 um`, `Rp=3 um`, `Dsn=2.1e-14 m2/s`, `Dsp=4.4e-14 m2/s`, Bruggeman 계수와 전해질 확산계수는 기존 현재 구성과 동일하게 고정했다.

## 결과

| Case | 평균 MAE (mV) | 충전 평균 MAE (mV) | 방전 평균 MAE (mV) | 평균 절대 용량오차 (mAh) |
|---|---:|---:|---:|---:|
| Current baseline | 31.24 | 31.51 | 30.98 | 30.92 |
| EIS kn only | 31.94 | 32.21 | 31.67 | 106.40 |
| EIS kp only | 15.47 | 12.27 | 18.66 | 62.15 |
| EIS kn + kp | 71.24 | 70.75 | 71.72 | 179.89 |
| EIS kn N4-only | 21.05 | 20.76 | 21.33 | 32.56 |
| EIS kn N4-only + EIS kp | 22.17 | 19.32 | 25.03 | 79.69 |

## 판단

N3+N4의 `kn=2.48e-7`과 `kp=3.12e-7`을 동시에 전 SOC/전 C-rate의 상수 prefactor로 직접 적용하면 전압과 용량 종료점이 모두 악화된다. 반면 N4-only `kn=7.40e-7`만 적용하면 평균 MAE가 31.24 mV에서 21.05 mV로 줄고 평균 절대 용량오차는 30.92 mAh에서 32.56 mAh로 거의 유지된다. 현재 비교에서는 N4-only `kn`과 기존 Ai2020 `kp`의 조합이 가장 균형이 좋다. EIS `kp`까지 적용하면 평균 MAE는 비슷하지만 용량오차가 79.69 mAh로 증가한다.

File: results/260921_eis_first_kinetics/README.md
# EIS 1차 반응속도 적용 결과

## 적용 방식

- 첨부 이미지의 값: `kn = 2.48e-7`, `kp = 3.12e-7`
- Ai2020/Dualfoil 기본 교환전류 식의 prefactor는 양·음극 모두 `m_ref = 1e-11 F = 9.6485e-7`이다.
- 따라서 현재 PyBaMM 함수에 `kn`은 기본값의 0.2570배, `kp`는 0.3234배로 적용했다.
- OCP, stoichiometry window, `Rn=5 um`, `Rp=3 um`, `Dsn=2.1e-14 m2/s`, `Dsp=4.4e-14 m2/s`, Bruggeman 계수와 전해질 확산계수는 기존 현재 구성과 동일하게 고정했다.

## 결과

| Case | 평균 MAE (mV) | 충전 평균 MAE (mV) | 방전 평균 MAE (mV) | 평균 절대 용량오차 (mAh) |
|---|---:|---:|---:|---:|
| Current baseline | 31.24 | 31.51 | 30.98 | 30.92 |
| EIS kn only | 31.94 | 32.21 | 31.67 | 106.40 |
| EIS kp only | 15.47 | 12.27 | 18.66 | 62.15 |
| EIS kn + kp | 71.24 | 70.75 | 71.72 | 179.89 |
| EIS kn N4-only | 21.05 | 20.76 | 21.33 | 32.56 |
| EIS kn N4-only + EIS kp | 22.17 | 19.32 | 25.03 | 79.69 |

## 판단

N3+N4의 `kn=2.48e-7`과 `kp=3.12e-7`을 동시에 전 SOC/전 C-rate의 상수 prefactor로 직접 적용하면 전압과 용량 종료점이 모두 악화된다. 반면 N4-only `kn=7.40e-7`만 적용하면 평균 MAE가 31.24 mV에서 21.05 mV로 줄고 평균 절대 용량오차는 30.92 mAh에서 32.56 mAh로 거의 유지된다. 현재 비교에서는 N4-only `kn`과 기존 Ai2020 `kp`의 조합이 가장 균형이 좋다. EIS `kp`까지 적용하면 평균 MAE는 비슷하지만 용량오차가 79.69 mAh로 증가한다.
