Repository: Rinny-Hi/ai2020_dfn_fitting

# Enertech 셀 DFN 파라미터 피팅

Enertech 파우치셀의 OCP, GITT, EIS, HPPC, 충·방전 데이터를 이용해 PyBaMM의 Ai2020 DFN 기준 모델을 검토하고 파라미터를 식별한 연구 저장소입니다. 초기 노트북, 후속 분석 스크립트, 원본 데이터 일부, 날짜별 결과를 함께 보존합니다.

## 2026-10-23 최종 A모델

[최종 A모델 패키지](outputs/261023_final_a_model/README_KO.md)는 후속 충전 프로토콜 최적화의 초기 모델을 고정합니다. 최종 조합은 **Ai2020 음극 OCP + 실측 양극 GITT OCP + 단위 보정 Ai2020 전해질**, `k_n=5.54×10^-7`, `k_p=4.37×10^-7`, `b_n=2.914`입니다. ORegan2022 전해질, 경험적 hysteresis, `k_n+b_n` voltage fitting은 최종 모델에 적용하지 않습니다.

0.5C·1C·2C 충·방전의 실험 branch 시간 10–90% 기준 전체 RMSE/MAE는 **18.39/14.26 mV**입니다. 전체 원시구간 RMSE/MAE는 41.02/23.97 mV이므로 “20 mV 이하”는 중앙 구간 통합값에만 사용합니다. 전체 파라미터 CSV, 조건별 오차, 그림과 Chapter 1–2 노트북을 같은 폴더에 보존했습니다.

## 2026-10-21 결과 기록

[2026-10-21 결과 스냅샷](outputs/README_KO.md)의 ORegan2022 전해질 및 fitted `k_n` 조합은 당시 권고 이력이며, 2026-10-23 최종 A모델을 대체하지 않습니다.

## 2026-10-20 현재 결과

오늘 확정한 1단계 OCP/window 흐름, ORegan2022 `b_n=2.914` 시작 fitting 및
GITT/Ai2020 `Dsn` 교차 비교는 [2026-10-20 결과 요약](261020_결과_요약.md)에
정리했습니다.

- [1단계 OCP·stoichiometry 간결본](261020_Ai2020_1단계_OCP_Stoichiometry_간결본.ipynb)
- [ORegan2022 b_n=2.914 시작 fitting](results/261020_oregan_bn2914_start_fit/README_KO.md)
- [GITT/Ai2020 Dsn 교차 비교](results/261020_final_dsn_ai2020_vs_gitt/README_KO.md)

현재 OCP 선정은 **Ai2020 graphite 음극 + 실험 GITT 양극**이다. `Dsn`은 두 후보의
동적 차이가 미미하지만 대상 전극의 실험 anchor라는 근거로 GITT 값을 유지한다.
ORegan2022 `b_n=2.914`를 공식 fitting 시작점으로 사용하고 2.5/2.45를
multi-start 교차검증에 사용한다.

# OCP 선택, 2시간 rest, hysteresis + Bruggeman 비교

## 결론

1. OCP는 **Ai2020 nominal graphite 음극 + 기존 측정 cathode 평형 OCP**를 유지한다. 유효 후보 중 qOCV RMSE가 6.24 mV이고 C/50 branch MAE가 6.80 mV다. 기존/기존 조합은 8.22/9.08 mV로 더 나쁘다.
2. nominal/new cathode 조합의 qOCV RMSE는 5.03 mV로 더 작지만, new cathode는 reverse branch가 73.6%만 완성되어 absolute/directional anchor가 없다. 그래서 수치만 보고 선택하지 않았다.
3. September BoL의 120분 rest는 July 10분 rest보다 초기 SOC/OCP 정의를 **확실히 개선**한다. 다만 0.5C charge 직전 저전압 rest에는 약 0.30 mV/min의 잔류 relaxation이 있어 완전 평형으로 간주하면 안 된다.
4. `brugg_n=1.5`는 negative electrode electrolyte Bruggeman exponent만 2.914에서 1.5로 바꾼 경우다. positive=1.83, separator=1.5, fitted Dsn/kn은 고정했다. nominal anode에는 방향별 hysteresis 데이터가 없으므로 hysteresis 비교는 측정 방향성이 있는 cathode에만 적용했다.

## 1. OCP 선택 근거

- 음극: Ai2020 nominal은 절대 stoichiometry anchor가 있고 선택된 full-cell window와 직접 결합할 수 있다. 새 음극 측정치는 양방향 형상은 있으나 절대 anchor가 없어 주 OCP로 쓰지 않았다.
- 양극: 기존 측정 cathode는 절대 anchor와 lithiation/delithiation 양방향이 모두 있다. 새 cathode는 역방향 미완성이라 diagnostic 후보로만 두었다.
- 최종 선택은 단일 qOCV 오차가 아니라 C/50 charge/discharge branch 재현성과 데이터 완결성을 함께 본 결과다.

## 2. 2시간 rest가 초기 상태 문제를 얼마나 줄였나

| Rate | Direction | July slope | September slope | 감소 배수 | September inferred SOC |
|---:|---|---:|---:|---:|---:|
| 0.5C | Charge | 2.467 mV/min | 0.298 mV/min | 8.3x | 1.67% |
| 0.5C | Discharge | 0.322 mV/min | 0.009 mV/min | 34.4x | 97.38% |
| 1C | Charge | 5.691 mV/min | 0.197 mV/min | 28.9x | 2.93% |
| 1C | Discharge | 0.345 mV/min | 0.012 mV/min | 29.2x | 97.48% |
| 2C | Charge | 6.381 mV/min | 0.071 mV/min | 90.0x | 6.30% |
| 2C | Discharge | 0.309 mV/min | 0.016 mV/min | 18.7x | 97.50% |

- Charge 직전 rest 기준 기울기 감소는 0.5/1/2C에서 각각 약 8/29/90배다. Discharge 직전 고전압 rest도 약 19--34배로 평탄해졌다.
- 따라서 July의 큰 initial voltage error를 OCP fitting으로 흡수할 위험은 크게 줄었다. 하지만 긴 rest가 cell inventory나 protocol history 차이를 없애지는 않는다. September는 rate별 rest 전압과 inferred SOC가 다르며, July보다 capacity도 작으므로 cohort-specific initial SOC/QLi/window가 여전히 필요하다.

## 3. Hysteresis와 brugg_n=1.5 비교

July는 원본 full voltage curve에 대해 RMSE를 계산했고, September는 현재 원본 파일이 연결되지 않아 저장된 read-only audit의 rest/current/cutoff 정보로 endpoint capacity만 비교했다. Capacity는 fitting 목적함수가 아니라 여기서도 사후 지표다.

### July full-curve 결과

| Scenario | Direction | Full RMSE | Center RMSE | Initial | Capacity RMSE | Physical-time feasible |
|---|---|---:|---:|---:|---:|---|
| Baseline | Charge | 53.69 mV | 55.64 mV | 133.68 mV | 3.11% | yes |
| Baseline | Discharge | 49.51 mV | 37.61 mV | 66.21 mV | 1.09% | yes |
| +Cathode hysteresis | Charge | 55.95 mV | 59.68 mV | 110.44 mV | 3.25% | no |
| +Cathode hysteresis | Discharge | 51.52 mV | 41.65 mV | 60.94 mV | 1.08% | yes |
| b_n = 1.5 | Charge | 82.51 mV | 89.35 mV | 122.60 mV | 14.69% | yes |
| b_n = 1.5 | Discharge | 101.18 mV | 81.51 mV | 55.20 mV | 1.88% | yes |
| Hysteresis + b_n = 1.5 | Charge | 85.45 mV | 93.33 mV | 99.35 mV | 14.71% | yes |
| Hysteresis + b_n = 1.5 | Discharge | 103.26 mV | 85.47 mV | 49.92 mV | 1.87% | yes |

### September endpoint-only 결과

| Scenario | Direction | Capacity RMSE | Mean abs capacity error | Duration RMSE |
|---|---|---:|---:|---:|
| Baseline | Charge | 24.14% | 209.1 mAh | 4.43 min |
| Baseline | Discharge | 2.83% | 58.4 mAh | 1.59 min |
| +Cathode hysteresis | Charge | 24.42% | 210.5 mAh | 4.44 min |
| +Cathode hysteresis | Discharge | 2.82% | 58.2 mAh | 1.58 min |
| b_n = 1.5 | Charge | 40.34% | 361.4 mAh | 7.74 min |
| b_n = 1.5 | Discharge | 3.70% | 72.3 mAh | 1.77 min |

File: results/260927_ocp_newbol_hysteresis_brugg_comparison/analysis_manifest.json
{
  "selected_ocp": "Ai2020 nominal graphite equilibrium + old measured cathode equilibrium",
  "final_parameters": {
    "Dsn": 7.466200473885764e-14,
    "kn": 1.4502357402082455e-06,
    "brugg_n": 2.914
  },
  "scenario_definition": {
    "Baseline": {
      "brugg_n": 2.914,
      "positive_hysteresis": false
    },
    "+Cathode hysteresis": {
      "brugg_n": 2.914,
      "positive_hysteresis": true
    },
    "b_n = 1.5": {
      "brugg_n": 1.5,
      "positive_hysteresis": false
    },
    "Hysteresis + b_n = 1.5": {
      "brugg_n": 1.5,
      "positive_hysteresis": true
    }
  },
  "new_bol_raw_available": false,
  "new_bol_rest_source": "C:\\Users\\user\\Documents\\Codex\\2026-09-18\\https-github-com-rinny-hi-ai2020\\work\\ai2020_dfn_fitting\\results\\260927_comprehensive_prefit_cross_cohort\\branch_qc_all_cells.csv"
}
