Repository: Rinny-Hi/ai2020_dfn_fitting

# Enertech 셀 DFN 파라미터 피팅

Enertech 파우치셀의 OCP, GITT, EIS, HPPC, 충·방전 데이터를 이용해 PyBaMM의 Ai2020 DFN 기준 모델을 검토하고 파라미터를 식별한 연구 저장소입니다. 초기 노트북, 후속 분석 스크립트, 원본 데이터 일부, 날짜별 결과를 함께 보존합니다.

## 2026-10-23 최종 A모델

[최종 A모델 패키지](outputs/261023_final_a_model/README_KO.md)는 후속 충전 프로토콜 최적화의 초기 모델을 고정합니다. 최종 조합은 **Ai2020 음극 OCP + 실측 양극 GITT OCP + 단위 보정 Ai2020 전해질**, `k_n=5.54×10^-7`, `k_p=4.37×10^-7`, `b_n=2.914`입니다. ORegan2022 전해질, 경험적 hysteresis, `k_n+b_n` voltage fitting은 최종 모델에 적용하지 않습니다.

0.5C·1C·2C 충·방전의 실험 branch 시간 10–90% 기준 전체 RMSE/MAE는 **18.39/14.26 mV**입니다. 전체 원시구간 RMSE/MAE는 41.02/23.97 mV이므로 “20 mV 이하”는 중앙 구간 통합값에만 사용합니다. 전체 파라미터 CSV, 조건별 오차, 그림과 Chapter 1–2 노트북을 같은 폴더에 보존했습니다.

## 2026-10-21 결과 기록

[2026-10-21 결과 스냅샷](outputs/README_KO.md)의 ORegan2022 전해질 및 fitted `k_n` 조합은 당시 권고 이력이며, 2026-10-23 최종 A모델을 대체하지 않습니다.

## 2026-10-20 현재 결과

오늘 확정한 1단계 OCP/window 흐름, ORegan2022 `b_n=2.914` 시작 fitting 및
GITT/Ai2020 `Dsn` 교차 비교는 [2026-10-20 결과 요약](261020_결과_요약.md)에
정리했습니다.

- [1단계 OCP·stoichiometry 간결본](261020_Ai2020_1단계_OCP_Stoichiometry_간결본.ipynb)
- [ORegan2022 b_n=2.914 시작 fitting](results/261020_oregan_bn2914_start_fit/README_KO.md)
- [GITT/Ai2020 Dsn 교차 비교](results/261020_final_dsn_ai2020_vs_gitt/README_KO.md)

현재 OCP 선정은 **Ai2020 graphite 음극 + 실험 GITT 양극**이다. `Dsn`은 두 후보의
동적 차이가 미미하지만 대상 전극의 실험 anchor라는 근거로 GITT 값을 유지한다.
ORegan2022 `b_n=2.914`를 공식 fitting 시작점으로 사용하고 2.5/2.45를
multi-start 교차검증에 사용한다.

## 2026-10-19 현재 결과

현대차 제출용 재현 흐름과 음극 OCP 후보 비교는 [2026-10-19 결과 요약](261019_결과_요약.md)에서 시작합니다. 핵심 실행 파일은 다음과 같습니다.

- [S1–S3 현대차 제출용 간결본](261019_Ai2020_S1_S3_현대차제출용_간결본.ipynb)
- [S1–S2 상세 fitting 흐름](261019_Ai2020_S1_S2_fitting_flow.ipynb)
- [Ai2020/실험 저율 음극 OCP 동일 파이프라인 비교](results/261019_lowrate_anode_full_pipeline_comparison/README_KO.md)

현재 선정은 **실험 GITT 양극 + Ai2020 graphite 음극 OCP**입니다. 실험 저율 음극 OCP도 S3–S7a까지 동일하게 검토했지만, 절대 stoichiometry 축이 독립적으로 측정되지 않았고 Ai2020의 전극 inventory를 이용해 환산되어 기준모델 채택은 보류했습니다.

## 2026-10-08 집 Codex 연결용 기준

현재 진행 범위는 **September 제외, SOC 2–98% stoichiometry 검토, 공통 overlap geometry 반영, parameter fitting 직전까지**입니다. 집에서 이어할 때는 [2026-10-08 인수인계](261008_HOME_CODEX_HANDOFF_KO.md)와 [2–98% 실행 노트북](261008_Enertech_Ai2020_피팅전_P0_2-98.ipynb)을 먼저 사용하세요. 아래의 2026-09-27 post-fit 문서는 과거 피팅 분기의 기록으로 보존합니다.

**과거 post-fit 분기를 확인할 때는 [2026-09-27 인수인계](260927_HANDOFF_CURRENT_STATE_KO.md)와 [physical-time 피팅 결과](results/260927_charge_physical_time_final/README_KO.md)를 사용합니다.** 이전 노트북과 결과 폴더는 실험 당시의 가정을 기록하므로 이 분기의 최신 기준과 다를 수 있습니다.

## 과거 post-fit 분기 결과

2026-09-28까지 저장된 결과 기준, July BoL 3셀의 0.5C·1C·2C **charge** 전압으로 `Dsn`과 `kn`을 피팅하고 **discharge**를 독립 검증한 보수 모델이 선택됐습니다. `Dsn=7.4662e-14 m²/s`, `kn=1.45024e-6`, `brugg_n=2.914`(고정)입니다. Charge objective RMSE는 53.997 mV, discharge full RMSE는 49.51 mV입니다. 용량은 목적함수에 넣지 않고 사후에 평가했습니다. 값의 의미와 한계는 [최종 결과 문서](results/260927_charge_physical_time_final/README_KO.md)를 확인하세요.

September BoL 2셀은 [별도 검증](results/260927_september_recommended_dsn_kn_fit/README_KO.md)입니다. 해당 데이터에서는 `Dsn+kn` 동시 피팅의 사전 식별도 기준을 통과하지 못해 GITT 기반 `Dsn`을 고정하고 `kn`만 피팅했습니다. July 결과를 September 셀의 확정 물성값으로 옮겨 쓰지 않습니다.

## 파일 구성

```text
ai2020_dfn_fitting/
├── README.md                         프로젝트 안내와 실행 경로
├── AGENTS.md                         후속 Codex/에이전트의 검증·수정 지침
├── docs/FILE_MAP.md                  노트북·스크립트·검증 파일 상세 지도
├── requirements-gitt-ocp.txt        후속 Python 분석 환경의 버전 목록
├── 260902 Enertech셀 데이터 모음.xlsx  통합 OCP/GITT/qOCV/동적 데이터
├── 2609*.ipynb                      초기 피팅 및 GITT 검토 노트북 4개
├── *.py                              분석, 피팅, 검증 및 그림 생성 스크립트
├── 2609*.md                          날짜별 진행·인수인계 기록
├── data/raw/260918_Anode_GITT/      저장소에 포함된 음극 GITT 원본 3개
├── results/                          분석별 CSV·JSON·그림·보고서
└── outputs/                          별도 공유용 결과 압축 파일
```

루트의 Python 파일은 서로 같은 폴더에서 import하고 일부는 `__file__` 또는 현재 작업 디렉터리를 기준으로 입력·결과 경로를 만듭니다. 파일을 다른 폴더로 옮기려면 import와 경로를 함께 수정해야 합니다. 역할별 핵심 파일, 입력 조건, 산출물은 [파일 지도](docs/FILE_MAP.md)에 정리했습니다.

## 설치와 입력 확인

Python 3.12를 권장합니다. 저장소 루트에서 가상 환경을 만들고 의존성을 설치하세요. `requirements-gitt-ocp.txt`는 후속 분석에서 사용한 버전(`pybamm==26.8.0.0` 포함)을 기록합니다.

```bash
python3 -m venv .venv
source .venv/bin/activate
python -m pip install -r requirements-gitt-ocp.txt
```

Windows PowerShell에서는 `python -m venv .venv` 후 `.venv\Scripts\Activate.ps1`을 실행합니다. 초기 `260903` 노트북의 첫 셀에는 당시 사용한 `pybamm==26.7.1.0` 설치 명령이 별도로 남아 있습니다. 후속 분석 버전에서 그 노트북을 재실행하려면 환경 차이를 먼저 확인하세요.

통합 Excel의 `SOURCE_INDEX`는 원본 출처를, `ANODE_LOWRATE`, `ANODE_GITT`, `CATHODE_GITT`, `CATHODE_LOWRATE`, `FULLCELL_LOWRATE`, `PARAMETER_PRIOR`, `DYNAMIC`은 분석 입력을 담습니다. 통합 Excel은 **저장소 루트**에 있습니다. `260908 Charge Fitting Discharge Validation.ipynb`도 이 위치를 읽습니다.

## 실행 경로

### 저장소에 포함된 입력으로 실행

아래 명령은 저장소 루트에서 실행합니다. GITT QC에는 `data/raw/260918_Anode_GITT/`의 v2·v3 원본과 루트의 통합 Excel이 필요합니다.

```bash
python gitt_ocp_qc.py
```

QC 결과는 `results/260918_gitt_ocp_qc/`에 기록됩니다. 같은 내용을 단계별로 보려면 `260918 GITT OCP QC and Stage1 Preparation.ipynb`를 사용하세요.

File: 260918 GITT OCP QC and Stage1 Preparation.ipynb
# 260918 GITT OCP QC and Stage 1 Preparation

This notebook performs parser and QC preparation only. It keeps v2 and v3 independent until normalized comparisons are calculated.

Guardrails:

- `Q_NORM_NEW` is a normalized position, not absolute stoichiometry.
- The new candidate is not injected into Stage 1.
- No parameter sensitivity or Stage 2–4 fitting is run.
- The raw Neware workbooks are read-only inputs.

```
from pathlib import Path
from IPython.display import Image, display
import pandas as pd

from gitt_ocp_qc import ANODE_OCP_CASE, run_qc, select_anode_ocp_source

ROOT = Path.cwd().resolve()
QC = run_qc(ROOT)
RESULTS = QC["paths"].results
print("Results:", RESULTS)
```

Results: C:\Users\user\Documents\Codex\2026-09-18\https-github-com-rinny-hi-ai2020\work\ai2020_dfn_fitting\results\260918_gitt_ocp_qc

## Section A — Raw data parser

```
display(QC['parser_status'])
```

  cell                    source_file  \
0   v2  260918 Anode GITT v2 1-6.xlsx   
1   v3  260918 Anode GITT v3 1-7.xlsx   

                                         sheet_names  step_count  \
0  unit, test, cycle, step, record, log, idle, curve         186   
1  unit, test, cycle, step, record, log, idle, curve         192   

   gitt_step_count  pulse_count  two_hour_rest_count  record_mapping_complete  \
0              181           90                   91                     True   
1              187           93                   94                     True   

  status  
0     OK  
1     OK

The parser locates GITT steps from step type, cycle, duration, and sequence. Record rows are assigned by timestamp boundaries rather than hard-coded row numbers.

## Section B — GITT pulse / rest identification

```
display(QC["pulse_rest"].head(12))
display(QC["pulse_rest"].groupby(["cell", "direction"]).size().rename("pulse_count").reset_index())
```

   cell   direction  pulse_number  pulse_step_number    pulse_start_time  \
0    v2  lithiation             1                  7 2026-09-07 06:45:47   
1    v2  lithiation             2                  9 2026-09-07 08:55:47   
2    v2  lithiation             3                 11 2026-09-07 11:05:47   
3    v2  lithiation             4                 13 2026-09-07 13:15:47   
4    v2  lithiation             5                 15 2026-09-07 15:25:47   
5    v2  lithiation             6                 17 2026-09-07 17:35:47   
6    v2  lithiation             7                 19 2026-09-07 19:45:46   
7    v2  lithiation             8                 21 2026-09-07 21:55:46   
8    v2  lithiation             9                 23 2026-09-08 00:05:46   
9    v2  lithiation            10                 25 2026-09-08 02:15:46   
10   v2  lithiation            11                 27 2026-09-08 04:25:46   
11   v2  lithiation            12                 29 2026-09-08 06:35:46   

        pulse_end_time  pulse_duration_min  pulse_current_mA_signed  \
0  2026-09-07 06:55:47                10.0                   -0.229   
1  2026-09-07 09:05:47                10.0                   -0.229   
2  2026-09-07 11:15:47                10.0                   -0.229   
3  2026-09-07 13:25:47                10.0                   -0.229   
4  2026-09-07 15:35:47                10.0                   -0.229   
5  2026-09-07 17:45:47                10.0                   -0.229   
6  2026-09-07 19:55:46                10.0                   -0.229   
7  2026-09-07 22:05:46                10.0                   -0.229   
8  2026-09-08 00:15:46                10.0                   -0.229   
9  2026-09-08 02:25:46                10.0                   -0.229   
10 2026-09-08 04:35:46                10.0                   -0.229   
11 2026-09-08 06:45:46                10.0                   -0.229   

    pulse_current_mA_abs  pulse_capacity_increment_mAh  ...  \
0                  0.229                          0.04  ...   
1                  0.229                          0.04  ...   
2                  0.229                          0.04  ...   
3                  0.229                          0.04  ...   
4                  0.229                          0.04  ...   
5                  0.229                          0.04  ...   
6                  0.229                          0.04  ...   
7                  0.229                          0.04  ...   
8                  0.229                          0.04  ...   
9                  0.229                          0.04  ...   
10                 0.229                          0.04  ...   
11                 0.229                          0.04  ...   

    rest_duration_min  rest_start_voltage_V  rest_voltage_at_60_min_V  \
0          120.000000                0.4359                    0.4805   
1          120.000000                0.3127                    0.3551   
2          120.000000                0.2344                    0.2759   
3          120.000000                0.1834                    0.2220   
4          120.000000                0.1710                    0.2100   
5          119.983333                0.1667                    0.2081   
6          120.000000                0.1619                    0.2057   
7          120.000000                0.1560                    0.2016   
8          120.000000                0.1490                    0.1945   
9          120.000000                0.1405                    0.1845   
10         120.000000                0.1311                    0.1741   
11         120.000000                0.1220                    0.1644   

    rest_end_voltage_at_120_min_V delta_V_2h_minus_1h_mV  \
0                          0.4812                    0.7   
1                          0.3557                    0.6   
2                          0.2763                    0.4   
3                          0.2224                    0.4   
4                          0.2104                    0.4   
5                          0.2087                    0.6   
6                          0.2065                    0.8   
7                          0.2026                    1.0   
8                          0.1955                    1.0   
9                          0.1852                    0.7   
10                         0.1747                    0.6   
11                         0.1650                    0.6   

   last_10_min_slope_mV_per_min  last_10_min_abs_dVdt_mV_per_min  \
0                  6.100795e-03                     6.100795e-03   
1                  6.117711e-03                     6.117711e-03   
2                  9.419517e-05                     9.419517e-05   
3                  8.419191e-03                     8.419191e-03   
4                 -8.232922e-16                     8.232922e-16   
5                  9.485851e-05                     9.485851e-05   
6                  1.283077e-02                     1.283077e-02   
7                  1.299926e-02                     1.299926e-02   
8                  8.891493e-03                     8.891493e-03   
9                  1.840786e-03                     1.840786e-03   
10                 9.422833e-04                     9.422833e-04   
11                 1.035649e-02                     1.035649e-02   

    rest_record_count  branch_usable_capacity_mAh  q_norm_branch  
0                7201                        1.79       0.022346  
1                7201                        1.79       0.044693  
2                7201                        1.79       0.067039  
3                7201                        1.79       0.089385  
4                7201                        1.79       0.111732  
5                7201                        1.79       0.134078  
6                7201                        1.79       0.156425  
7                7201                        1.79       0.178771  
8                7201                        1.79       0.201117  
9                7201                        1.79       0.223464  
10               7201                        1.79       0.245810  
11               7201                        1.79       0.268156  

[12 rows x 26 columns]

  cell     direction  pulse_count
0   v2  delithiation           45
1   v2    lithiation           45
2   v3  delithiation           46
3   v3    lithiation           47

## Section C — 1 h vs 2 h relaxation comparison

```
display(QC["relaxation_metrics"])
display(Image(filename=str(RESULTS / "anode_rest_1h_vs_2h.png")))
```

   cell     direction         region   n      mean  median  mean_abs  \
0    v2  delithiation           full  45 -1.648889   -0.60  1.648889   
1    v2  delithiation  central_10_90  35 -0.771429   -0.60  0.771429   
2    v2  delithiation      endpoints  10 -4.720000   -0.50  4.720000   
3    v2    lithiation           full  45  0.933333    0.70  0.933333   
4    v2    lithiation  central_10_90  36  0.980556    0.70  0.980556   
5    v2    lithiation      endpoints   9  0.744444    0.50  0.744444   
6    v3  delithiation           full  46 -1.171739   -0.50  1.171739   
7    v3  delithiation  central_10_90  37 -0.672973   -0.50  0.672973   
8    v3  delithiation      endpoints   9 -3.222222   -0.50  3.222222   
9    v3    lithiation           full  47  0.931915    0.70  0.931915   
10   v3    lithiation  central_10_90  37  1.048649    0.70  1.048649   
11   v3    lithiation      endpoints  10  0.500000    0.45  0.500000   

    median_abs  p90_abs  max_abs  
0         0.60     1.76     27.4  
1         0.60     1.60      1.9  
2         0.50    16.15     27.4  
3         0.70     1.64      4.5  
4         0.70     1.60      4.5  
5         0.50     1.12      2.8  
6         0.50     1.50     24.5  
7         0.50     1.40      1.8  
8         0.50     6.18     24.5  
9         0.70     1.42      4.8  
10        0.70     1.80      4.8  
11        0.45     0.65      1.1

## Section D — Rest equilibrium quality

```
print("Method: linear-regression slope over the final 10 minutes of each 2 h rest.")
display(QC["equilibrium_metrics"])
display(Image(filename=str(RESULTS / "anode_rest_equilibrium.png")))
```

Method: linear-regression slope over the final 10 minutes of each 2 h rest.

   cell     direction         region   n      mean    median  mean_abs  \
0    v2  delithiation           full  45 -0.018666 -0.004065  0.018666   
1    v2  delithiation  central_10_90  35 -0.007734 -0.003229  0.007734   
2    v2  delithiation      endpoints  10 -0.056929 -0.011087  0.056929   
3    v2    lithiation           full  45  0.010572  0.009383  0.010572   
4    v2    lithiation  central_10_90  36  0.010850  0.010190  0.010850   
5    v2    lithiation      endpoints   9  0.009461  0.006118  0.009461   
6    v3  delithiation           full  46 -0.014048 -0.008633  0.014048   
7    v3  delithiation  central_10_90  37 -0.008121 -0.008831  0.008121   
8    v3  delithiation      endpoints   9 -0.038417 -0.000438  0.038417   
9    v3    lithiation           full  47  0.009863  0.009070  0.009863   
10   v3    lithiation  central_10_90  37  0.011321  0.009682  0.011321   
11   v3    lithiation      endpoints  10  0.004470  0.001344  0.004470   

    median_abs   p90_abs   max_abs  
0     0.004065  0.023025  0.333041  
1     0.003229  0.018857  0.024333  
2     0.011087  0.187335  0.333041  
3     0.009383  0.015591  0.054476  
4     0.010190  0.015466  0.054476  
5     0.006118  0.018462  0.044245  
6     0.008633  0.017498  0.306018  
7     0.008831  0.015544  0.021868  
8     0.000438  0.076242  0.306018  
9     0.009070  0.016668  0.060634  
10    0.009682  0.018423  0.060634  
11    0.001344  0.012554  0.017088

## Section E — Capacity QC

```
display(QC["capacity_qc"])
print("The 2.20–2.25 mAh reference is a full-cell operating-window sanity check only. No correction is applied.")
```

  cell  initial_lithiation_cycle1_mAh  initial_delithiation_cycle1_mAh  \
0   v2                           2.10                             1.98   
1   v3                           2.03                             1.94   

   initial_lithiation_cycle2_mAh  initial_delithiation_cycle2_mAh  \
0                           1.78                             1.77   
1                           1.76                             1.75   

   gitt_lithiation_capacity_mAh  gitt_delithiation_capacity_mAh  \
0                          1.79                            1.76   
1                          1.86                            1.83   

   gitt_reversible_capacity_mean_mAh  gitt_lith_minus_delith_mAh  \
0                              1.775                        0.03   
1                              1.845                        0.03   

   gitt_delith_over_lith_ratio  full_cell_window_reference_low_mAh  \
0                     0.983240                                 2.2   
1                     0.983871                                 2.2   

   full_cell_window_reference_high_mAh  automatic_capacity_correction_applied  \
0                                 2.25                                  False   
1                                 2.25                                  False   

   v2_v3_gitt_lithiation_capacity_mAh_difference_pct  \
0                                           3.835616   
1                                           3.835616   

   v2_v3_gitt_delithiation_capacity_mAh_difference_pct  
0                                           3.899721    
1                                           3.899721

The 2.20–2.25 mAh reference is a full-cell operating-window sanity check only. No correction is applied.

## Section F — v2 / v3 normalized reproducibility

```
display(QC["reproducibility"])
display(Image(filename=str(RESULTS / "anode_v2_v3_normalized_reproducibility.png")))
```

    comparison     direction         region    MAE_mV   RMSE_mV  \
0  v2_minus_v3    lithiation   full_overlap  3.081916  5.609481   
1  v2_minus_v3    lithiation  central_10_90  1.648878  2.501224   
2  v2_minus_v3  delithiation   full_overlap  2.281235  6.494250   
3  v2_minus_v3  delithiation  central_10_90  1.029306  1.717956   

   median_absolute_difference_mV  P90_absolute_difference_mV  \
0                        1.12280                    9.807125   
1                        0.76650                    3.947775   
2                        1.00615                    4.907875   
3                        0.76090                    1.839700   

   max_absolute_difference_mV  
0                   21.923175  
1                   10.487500  
2                   64.484800  
3                   11.367500

## Section G — Representative new anode OCP candidate

```
Q_NORM_NEW = QC["candidate"]["Q_NORM_NEW"].to_numpy()
UN_NEW_NORM_CANDIDATE = QC["candidate"]["UN_NEW_NORM_CANDIDATE_V"].to_numpy()
display(QC["candidate"].head())
print("Axis status: normalized position only; absolute stoichiometry is not assigned.")
```

   Q_NORM_NEW  UN_NEW_LITH_MEAN_V  UN_NEW_DELITH_MEAN_V  \
0       0.000              0.4725              0.954700   
1       0.001              0.4725              0.931416   
2       0.002              0.4725              0.908133   
3       0.003              0.4725              0.884849   
4       0.004              0.4725              0.861565   

   UN_NEW_NORM_CANDIDATE_V                             axis_interpretation  
0                 0.713600  normalized_position_not_absolute_stoichiometry  
1                 0.701958  normalized_position_not_absolute_stoichiometry  
2                 0.690316  normalized_position_not_absolute_stoichiometry  
3                 0.678674  normalized_position_not_absolute_stoichiometry  
4                 0.667033  normalized_position_not_absolute_stoichiometry

Axis status: normalized position only; absolute stoichiometry is not assigned.

## Section H — Legacy vs new normalized OCP shape

```
display(QC["legacy_metrics"])
display(Image(filename=str(RESULTS / "legacy_vs_new_anode_ocp_normalized.png")))
```

                              comparison         region  \
0  legacy_minus_new_normalized_candidate   full_overlap   
1  legacy_minus_new_normalized_candidate  central_10_90   

                                axis_interpretation    MAE_mV    RMSE_mV  \
0  normalized_shape_only_not_absolute_stoichiometry  32.87052  39.802712   
1  normalized_shape_only_not_absolute_stoichiometry  31.22842  33.663243   

   median_absolute_difference_mV  P90_absolute_difference_mV  \
0                      30.455781                   50.272231   
1                      31.196950                   49.662337   

   max_absolute_difference_mV  
0                  504.750000  
1                   50.602875

## Section I — OCP source switch safeguard

```
ANODE_OCP_CASE = "legacy"
display(pd.DataFrame([select_anode_ocp_source(ANODE_OCP_CASE)]))
display(pd.DataFrame([select_anode_ocp_source("new_2h_candidate")]))
```

     case                 status
0  legacy  READY_EXISTING_METHOD

               case     status  \
0  new_2h_candidate  NOT_READY   

                                              reason  
0  Q_NORM_NEW is not absolute stoichiometry; Stag...

`new_2h_candidate` remains `NOT_READY` unless an explicit absolute stoichiometry mapping is supplied.

## Section J — Stage 1 comparison skeleton

```
display(QC['stage1_skeleton'])
```

  case      anode_source    cathode_source                 status  \
0    A            legacy    legacy_current  READY_EXISTING_METHOD   
1    B  new_2h_candidate    legacy_current              NOT_READY   
2    C            legacy  new_2h_candidate              NOT_READY   
3    D  new_2h_candidate  new_2h_candidate              NOT_READY   

                                     blocking_reason  x0  x100  y0  y100  DX  \
0                                                    NaN   NaN NaN   NaN NaN   
1  absolute anode stoichiometry mapping not estab... NaN   NaN NaN   NaN NaN   
2            final cathode 2 h GITT data unavailable NaN   NaN NaN   NaN NaN   
3  absolute anode mapping and final cathode data ... NaN   NaN NaN   NaN NaN   

   DY  endpoint_0_error_mV  endpoint_100_error_mV  qOCV_RMSE_full_mV  \
0 NaN                  NaN                    NaN                NaN   
1 NaN                  NaN                    NaN                NaN   
2 NaN                  NaN                    NaN                NaN   
3 NaN                  NaN                    NaN                NaN   

   qOCV_MAE_full_mV  qOCV_RMSE_2_98_mV  qOCV_MAE_2_98_mV  
0               NaN                NaN               NaN  
1               NaN                NaN               NaN  
2               NaN                NaN               NaN  
3               NaN                NaN               NaN

Case B–D are intentionally not executed. The existing endpoint-constrained Stage 1 method is not changed.

## Cathode 2 h GITT placeholder

```
display(QC['cathode_placeholder'])
```

         component                      status  \
0  cathode_2h_gitt  WAITING_FOR_FINAL_RAW_DATA   

                                    planned_pipeline  final_ocp_used  
0  pulse/rest parser; 1h-vs-2h; last-10-min dV/dt...           False

## Saved outputs

```
for path in sorted(RESULTS.iterdir()):
    print(path.name)
```

anode_1h_vs_2h_relaxation.csv
anode_1h_vs_2h_relaxation_metrics.csv
anode_capacity_qc.csv
anode_normalized_ocp_candidate.csv
anode_pulse_rest_summary.csv
anode_rest_1h_vs_2h.png
anode_rest_equilibrium.csv
anode_rest_equilibrium.png
anode_rest_equilibrium_metrics.csv
anode_v2_v3_normalized_reproducibility.png
anode_v2_v3_reproducibility.csv
cathode_2h_placeholder.csv
legacy_vs_new_anode_ocp_metrics.csv
legacy_vs_new_anode_ocp_normalized.png
parser_status.csv
qc_manifest.json
stage1_comparison_skeleton.csv

File: 260918 GITT OCP Stage1 Comparison.ipynb
# 260918 GITT OCP Stage 1 Comparison

This notebook compares the legacy low-rate anode OCP with a normalized-capacity candidate OCP constructed independently from the v2 and v3 2 h-rest GITT replicates.

The Stage 0 correction, full-cell C/20 qOCV, measured capacity, electrode capacity formulation, $\Delta x$, $\Delta y$, endpoint equations, DFN builder, mesh, solver, temperature, and nominal dynamic parameters follow `260908 Charge Fitting Discharge Validation.ipynb`. Only the negative-electrode OCP source changes between cases.

Stage 2–4 fitting is intentionally excluded.

```
from pathlib import Path
import platform

import pandas as pd
import pybamm
from IPython.display import Image, Markdown, display

ROOT = Path.cwd().resolve()
RESULTS_DIR = ROOT / "results" / "260918_gitt_ocp_comparison"
REBUILD = False

print("Python:", platform.python_version())
print("PyBaMM:", pybamm.__version__)
print("Repository:", ROOT)
print("Results:", RESULTS_DIR)
```

Python: 3.12.14
PyBaMM: 26.8.0.0
Repository: C:\Users\user\Documents\Codex\2026-09-18\https-github-com-rinny-hi-ai2020\work\ai2020_dfn_fitting
Results: C:\Users\user\Documents\Codex\2026-09-18\https-github-com-rinny-hi-ai2020\work\ai2020_dfn_fitting\results\260918_gitt_ocp_comparison

## Rebuild control

```
required = [
    "gitt_reproducibility.csv",
    "gitt_rest_equilibrium.csv",
    "legacy_vs_new_ocp.csv",
    "stage1_stoichiometry_comparison.csv",
    "dynamic_baseline_comparison.csv",
    "anode_potential_comparison.csv",
    "surface_stoichiometry_coverage.csv",
]

if REBUILD or not all((RESULTS_DIR / name).exists() for name in required):
    from gitt_ocp_analysis import run_analysis
    analysis = run_analysis(ROOT, run_dfn=True)
else:
    print("Using existing verified outputs. Set REBUILD=True to rerun raw extraction and all 12 DFN cases.")
```

Using existing verified outputs. Set REBUILD=True to rerun raw extraction and all 12 DFN cases.

## 1. Data QC

```
qc = pd.read_csv(RESULTS_DIR / "gitt_data_qc_summary.csv")
capacity = pd.read_csv(RESULTS_DIR / "gitt_capacity_summary.csv")
repro = pd.read_csv(RESULTS_DIR / "gitt_reproducibility.csv")
display(qc.round(5))
display(capacity.round(6))
display(repro.round(4))
display(Image(filename=str(RESULTS_DIR / "gitt_rest_equilibrium.png")))
display(Image(filename=str(RESULTS_DIR / "anode_gitt_v2_v3_reproducibility.png")))
```

  replicate          branch     experiment_start       experiment_end  \
0        v2      lithiation  2026-09-04 19:30:20  2026-09-15 09:34:37   
1        v2    delithiation  2026-09-04 19:30:20  2026-09-15 09:34:37   
2        v2  all_GITT_rests  2026-09-04 19:30:20  2026-09-15 09:34:37   
3        v3      lithiation  2026-09-04 19:30:20  2026-09-15 15:31:16   
4        v3    delithiation  2026-09-04 19:30:20  2026-09-15 15:31:16   
5        v3  all_GITT_rests  2026-09-04 19:30:20  2026-09-15 15:31:16   

   experiment_duration_h           gitt_start             gitt_end  \
0              254.07139  2026-09-07 04:45:47  2026-09-15 09:34:37   
1              254.07139  2026-09-07 04:45:47  2026-09-15 09:34:37   
2              254.07139  2026-09-07 04:45:47  2026-09-15 09:34:37   
3              260.01556  2026-09-07 04:09:26  2026-09-15 15:31:16   
4              260.01556  2026-09-07 04:09:26  2026-09-15 15:31:16   
5              260.01556  2026-09-07 04:09:26  2026-09-15 15:31:16   

   gitt_duration_h  pulse_count  rest_count  median_abs_dVdt_mV_per_min  \
0        196.81389           45          46                     0.00952   
1        196.81389           45          45                     0.00408   
2        196.81389           90          91                     0.00883   
3        203.36389           47          48                     0.00853   
4        203.36389           46          46                     0.00863   
5        203.36389           93          94                     0.00863   

   mean_abs_dVdt_mV_per_min  P90_abs_dVdt_mV_per_min  \
0                   0.01618                  0.02013   
1                   0.01867                  0.02302   
2                   0.01741                  0.02337   
3                   0.00982                  0.01657   
4                   0.01404                  0.01745   
5                   0.01188                  0.01689   

   maximum_abs_dVdt_mV_per_min  normal_pulse_duration_min_median  \
0                      0.26831                              10.0   
1                      0.33304                              10.0   
2                      0.33304                              10.0   
3                      0.06056                              10.0   
4                      0.30602                              10.0   
5                      0.30602                              10.0   

   rest_duration_min_median  cutoff_reached  cutoff_pulse_duration_min  
0                     120.0            True                    7.86667  
1                     120.0            True                    1.15000  
2                     120.0            True                    1.15000  
3                     120.0            True                    4.01667  
4                     120.0            True                    7.98333  
5                     120.0            True                    4.01667

   replicate              capacity_type  step_number  capacity_Ah  \
0         v2            gitt_lithiation          NaN      0.00179   
1         v2          gitt_delithiation          NaN      0.00176   
2         v2    initial_full_lithiation          2.0      0.00210   
3         v2  initial_full_delithiation          3.0      0.00198   
4         v2    initial_full_lithiation          4.0      0.00178   
5         v2  initial_full_delithiation          5.0      0.00177   
6         v3            gitt_lithiation          NaN      0.00186   
7         v3          gitt_delithiation          NaN      0.00183   
8         v3    initial_full_lithiation          2.0      0.00203   
9         v3  initial_full_delithiation          3.0      0.00194   
10        v3    initial_full_lithiation          4.0      0.00176   
11        v3  initial_full_delithiation          5.0      0.00175   

    start_voltage_V  end_voltage_V  
0            0.8859         0.0050  
1            0.1485         1.5004  
2            1.9499         0.0050  
3            0.1024         1.5000  
4            1.4318         0.0050  
5            0.1137         1.5001  
6            0.7396         0.0050  
7            0.1496         1.5002  
8            2.8150         0.0050  
9            0.1006         1.5000  
10           1.4399         0.0050  
11           0.1035         1.5002

         branch                     region  q_norm_min  q_norm_max  n_grid  \
0    lithiation               full_overlap       0.000       1.000    1001   
1    lithiation  normalized_capacity_10_90       0.100       0.899     800   
2  delithiation               full_overlap      -0.000       1.000    1001   
3  delithiation  normalized_capacity_10_90       0.101       0.900     800   
4          mean               full_overlap       0.000       1.000    1001   
5          mean  normalized_capacity_10_90       0.100       0.900     801   

   MAE_mV  RMSE_mV  median_abs_difference_mV  maximum_abs_difference_mV  \
0  4.7951  15.8126                    1.0984                   153.1000   
1  1.6450   2.4826                    0.7717                    10.3373   
2  2.2821   6.4932                    1.0019                    64.4848   
3  1.0323   1.7200                    0.7474                    11.3675   
4  3.1852   8.6141                    0.9976                    64.4006   
5  1.3207   2.0557                    0.7652                    10.8850   

   v2_branch_capacity_Ah  v3_branch_capacity_Ah  capacity_difference_pct  
0                 0.0018                 0.0019                   3.8356  
1                 0.0018                 0.0019                   3.8356  
2                 0.0018                 0.0018                   3.8997  
3                 0.0018                 0.0018                   3.8997  
4                    NaN                    NaN                      NaN  
5                    NaN                    NaN                      NaN

The previous bundle retains aggregated 1 h GITT rest-end points only. It does not contain the final-10-min record traces needed for a like-for-like equilibrium-slope comparison.

## 2. OCP comparison

```
hysteresis = pd.read_csv(RESULTS_DIR / "gitt_branch_hysteresis.csv")
display(hysteresis.round(4))
display(Image(filename=str(RESULTS_DIR / "anode_ocp_legacy_vs_new.png")))
```

  replicate                     region  mean_lithiation_minus_delithiation_mV  \
0        v2               full_overlap                               -10.4379   
1        v2  normalized_capacity_10_90                               -11.8628   
2        v3               full_overlap                               -13.6610   
3        v3  normalized_capacity_10_90                               -12.5333   

   MAE_hysteresis_mV  RMSE_hysteresis_mV  median_abs_hysteresis_mV  \
0            10.4379             11.5303                    9.4452   
1            11.8628             12.5558                   10.4826   
2            13.6610             21.7308                   10.6158   
3            12.5333             13.3040                   10.8895   

   maximum_abs_hysteresis_mV  
0                    21.3815  
1                    21.3815  
2                   222.8000  
3                    22.5395

Raw GITT capacity is not treated as absolute stoichiometry. Each branch and replicate is normalized by its own usable capacity before interpolation. The first-pass candidate maps the normalized usable range to candidate x=0..1; that absolute anchor remains unverified.

## 3. Stage 1 comparison

```
stage1 = pd.read_csv(RESULTS_DIR / "stage1_stoichiometry_comparison.csv")
display(stage1.round(6))
display(Image(filename=str(RESULTS_DIR / "qocv_stage1_comparison.png")))
```

       Case        x0      x100      y100        y0   Delta_x   Delta_y  \
0    Legacy  0.001417  0.773635  0.445100  0.953391  0.772219  0.508292   
1  New GITT  0.000001  0.772220  0.414786  0.923078  0.772219  0.508292   

   Q_MEAS_Ah     Qn_Ah     Qp_Ah  ...  negative_OCP_measured_max  \
0   2.337727  3.027286  4.599186  ...                   0.840542   
1   2.337727  3.027286  4.599186  ...                   1.000000   

   negative_OCP_model_required_min  negative_OCP_model_required_max  \
0                         0.001417                         0.773635   
1                         0.000001                         0.772220   

   stage1_extrapolated_fraction  stage1_extrapolation_side  \
0                           0.0                       none   
1                           0.0                       none   

   physical_bounds_satisfied  optimizer_boundary_hit  optimizer_boundary  \
0                       True                   False                none   
1                       True                    True            x0_lower   

   Solver_success                              Solver_message  
0            True  `gtol` termination condition is satisfied.  
1            True  `gtol` termination condition is satisfied.  

[2 rows x 27 columns]

## 4. Dynamic baseline

```
dynamic = pd.read_csv(RESULTS_DIR / "dynamic_baseline_comparison.csv")
display(dynamic.round(4))
display(Image(filename=str(RESULTS_DIR / "dynamic_voltage_baseline_comparison.png")))
```

        Case  C_rate  direction  overlap_SOC_min  overlap_SOC_max  \
0     Legacy     0.5     Charge           0.0000           0.9075   
1     Legacy     0.5  Discharge           0.0087           1.0000   
2     Legacy     1.0     Charge           0.0000           0.8162   
3     Legacy     1.0  Discharge           0.0252           1.0000   
4     Legacy     2.0     Charge           0.0000           0.6497   
5     Legacy     2.0  Discharge           0.0561           1.0000   
6   New GITT     0.5     Charge              NaN              NaN   
7   New GITT     0.5  Discharge           0.0170           1.0000   
8   New GITT     1.0     Charge              NaN              NaN   
9   New GITT     1.0  Discharge           0.0252           1.0000   
10  New GITT     2.0     Charge              NaN              NaN   
11  New GITT     2.0  Discharge           0.0561           1.0000   

    overlap_point_count  RMSE_full_overlap_mV  MAE_full_overlap_mV  \
0                   206               43.5835              37.7837   
1                   240               61.8232              57.4984   
2                    83               44.9803              34.1899   
3                   117               68.4805              63.7218   
4                    26               51.6258              33.0169   
5                    56               54.8204              51.9103   
6                     0                   NaN                  NaN   
7                   238               45.4162              41.4620   
8                     0                   NaN                  NaN   
9                   117               54.4843              48.9644   
10                    0                   NaN                  NaN   
11                   56               44.2867              38.8031   

    RMSE_SOC_10_90_mV  MAE_SOC_10_90_mV  end_time_error_min  \
0             39.9130           36.5648             -0.9437   
1             62.2635           60.2550              1.5243   
2             35.6271           30.3071              0.3788   
3             71.8915           69.3605              0.9838   
4             30.8439           21.3712              0.7929   
5             57.4176           55.7930              0.3352   
6                 NaN               NaN                 NaN   
7             45.2267           43.8994              0.7323   
8                 NaN               NaN                 NaN   
9             52.3007           51.6365              0.4742   
10                NaN               NaN                 NaN   
11            39.2535           37.4315              0.0713   

    simulation_success                                    failure_message  
0                 True                                                NaN  
1                 True                                                NaN  
2                 True                                                NaN  
3                 True                                                NaN  
4                 True                                                NaN  
5                 True                                                NaN  
6                False  SolverError: IDAGetDky: IDA_BAD_K: The k-th de...  
7                 True                                                NaN  
8                False  SolverError: IDAGetDky: IDA_BAD_K: The k-th de...  
9                 True                                                NaN  
10               False  SolverError: IDAGetDky: IDA_BAD_K: The k-th de...  
11                True                                                NaN

## 5. Anode potential and surface stoichiometry coverage

```
anode = pd.read_csv(RESULTS_DIR / "anode_potential_comparison.csv")
coverage = pd.read_csv(RESULTS_DIR / "surface_stoichiometry_coverage.csv")
display(anode.round(5))
display(coverage.round(5))
display(Image(filename=str(RESULTS_DIR / "anode_potential_comparison.png")))
```

       Case  C_rate direction  minimum_anode_potential_V  minimum_time_min  \
0    Legacy     0.5    Charge                    0.01841         111.98959   
1    Legacy     1.0    Charge                   -0.02199          50.61216   
2    Legacy     2.0    Charge                   -0.08053          20.02625   
3  New GITT     0.5    Charge                        NaN               NaN   
4  New GITT     1.0    Charge                        NaN               NaN   
5  New GITT     2.0    Charge                        NaN               NaN   

   minimum_SOC  negative_surface_stoichiometry_at_minimum  \
0      0.91020                                    0.84188   
1      0.82271                                    0.84391   
2      0.65106                                    0.84580   
3          NaN                                        NaN   
4          NaN                                        NaN   
5          NaN                                        NaN   

   anode_potential_below_0V  below_0V_time_fraction  simulation_success  \
0                     False                 0.00000                True   
1                      True                 0.16851                True   
2                      True                 0.67959                True   
3                     False                     NaN               False   
4                     False                     NaN               False   
5                     False                     NaN               False   

                                     failure_message  
0                                                NaN  
1                                                NaN  
2                                                NaN  
3  SolverError: IDAGetDky: IDA_BAD_K: The k-th de...  
4  SolverError: IDAGetDky: IDA_BAD_K: The k-th de...  
5  SolverError: IDAGetDky: IDA_BAD_K: The k-th de...

        Case  C_rate  direction  x_surf_min  x_surf_max  measured_OCP_min  \
0     Legacy     0.5     Charge     0.00142     0.84188               0.0   
1     Legacy     0.5  Discharge     0.00279     0.77364               0.0   
2     Legacy     1.0     Charge     0.00142     0.84391               0.0   
3     Legacy     1.0  Discharge     0.00404     0.77364               0.0   
4     Legacy     2.0     Charge     0.00142     0.84580               0.0   
5     Legacy     2.0  Discharge     0.00659     0.77364               0.0   
6   New GITT     0.5     Charge         NaN         NaN               0.0   
7   New GITT     0.5  Discharge     0.00595     0.77222               0.0   
8   New GITT     1.0     Charge         NaN         NaN               0.0   
9   New GITT     1.0  Discharge     0.00854     0.77222               0.0   
10  New GITT     2.0     Charge         NaN         NaN               0.0   
11  New GITT     2.0  Discharge     0.01166     0.77222               0.0   

    measured_OCP_max  inside_measured_OCP_coverage  \
0            0.84054                         False   
1            0.84054                          True   
2            0.84054                         False   
3            0.84054                          True   
4            0.84054                         False   
5            0.84054                          True   
6            1.00000                         False   
7            1.00000                          True   
8            1.00000                         False   
9            1.00000                          True   
10           1.00000                         False   
11           1.00000                          True   

    measured_upper_limit_excess  measured_lower_limit_shortfall  \
0                       0.00134                             0.0   
1                       0.00000                             0.0   
2                       0.00337                             0.0   
3                       0.00000                             0.0   
4                       0.00526                             0.0   
5                       0.00000                             0.0   
6                           NaN                             NaN   
7                       0.00000                             0.0   
8                           NaN                             NaN   
9                       0.00000                             0.0   
10                          NaN                             NaN   
11                      0.00000                             0.0   

    out_of_range_time_fraction  simulation_success  \
0                      0.01702                True   
1                      0.00000                True   
2                      0.06314                True   
3                      0.00000                True   
4                      0.12199                True   
5                      0.00000                True   
6                          NaN               False   
7                      0.00000                True   
8                          NaN               False   
9                      0.00000                True   
10                         NaN               False   
11                     0.00000                True   

                                      failure_message  
0                                                 NaN  
1                                                 NaN  
2                                                 NaN  
3                                                 NaN  
4                                                 NaN  
5                                                 NaN  
6   SolverError: IDAGetDky: IDA_BAD_K: The k-th de...  
7                                                 NaN  
8   SolverError: IDAGetDky: IDA_BAD_K: The k-th de...  
9                                                 NaN  
10  SolverError: IDAGetDky: IDA_BAD_K: The k-th de...  
11                                                NaN

A modeled anode potential below 0 V is interpreted only as a DFN electrochemical-state/risk indicator, not as proof of lithium plating. New GITT charge metrics are unavailable because the three charge simulations failed at initialization.

## 6. Recommendation

```
display(Markdown((RESULTS_DIR / "comparison_report.md").read_text(encoding="utf-8")))
```
